Repository: PrabhuLab/ml-crystals

# Machine Learning for Crystallography (ml-crystals)

This repository contains the R packages, analysis notebooks, datasets, and manuscript for the `ml-crystals`  project. The primary goal is to analyze crystallographic data custom-built tools and to develop predictive models.

## Repository Navigation

This project is organized into three main directories: `packages`, `notebook`, and `paper`.

### 1. `packages/crystract/`

This directory contains the core software developed for this project: the **`crystract` R package**.

*   **Purpose**: `crystract` is a powerful, self-contained R package for parsing Crystallographic Information Files (`.cif`), performing complex geometric calculations (distances, angles), handling crystallographic symmetry, propagating experimental errors, and preparing data for downstream analysis.
*   **Key Contents**:
    *   `R/`: All the R source code for the package's functions.
    *   `DESCRIPTION`: The package metadata, including dependencies.
    *   `vignettes/`: Detailed documentation and tutorials on how to use `crystract`.
    *   `tests/`: A suite of unit tests to ensure the code is working correctly.
*   **How to Use**: This package is the engine for the analysis performed in the `notebook` directory. For detailed installation and usage instructions, please see the **[crystract README](./packages/crystract/README.md)**.

### 2. `notebook/`

This directory contains the main research and analysis workflow. **If you want to understand or reproduce the scientific findings, this is the best place to start.**

*   **Purpose**: To document the entire research process, from raw data to final results and visualizations.
*   **Key Contents**:
    *   `ml-crystals.Rproj`: The RStudio Project file. Open this to work on the analysis.
    *   `project.Rmd`: The main R Markdown notebook showing preliminary work on the development of the functions.
    *   `data/`: Contains the processed data used in the analysis.
    *   `workflow/`: Contains the primary analysis scripts, raw data, and supplementary materials.
        *   `workflow.Rmd`: A detailed R Markdown document (`.html` and `.pdf` renders are also available) that demonstrates the step-by-step application of the `crystract` package.
        *   `app.R`: A Shiny application for interactive exploration of the results.

### 3. `paper/`

This directory contains the manuscript source files for the scientific publication associated with this work.

*   **Purpose**: To house the files necessary for compiling the academic paper.
*   **Key Contents**:
    *   `paper.md`: The manuscript text written in Markdown.
    *   `paper.bib`: The bibliography and references in BibTeX format.
    Review and run the code in **[`notebook/project.Rmd`](./notebook/project.Rmd)** and **[`notebook/workflow/workflow.Rmd`](./notebook/workflow/workflow.Rmd)** to reproduce the analysis.

# ml-crystals
Extract information from .cif files commonly used in crystallography. Identify crystalline structures and potential use cases.

File: notebook/data/Fencooperite_0005724.cif
data_global
_chemical_name_mineral 'Fencooperite'
loop_
_publ_author_name
'Grice J D'
_journal_name_full 'The Canadian Mineralogist'
_journal_volume 39 
_journal_year 2001
_journal_page_first 1065
_journal_page_last 1071
_publ_section_title
;
 The crystal structure of fencooperite: Unique [Fe3O13] pinwheels
 cross-connected by [Si8O22] islands
;
_database_code_amcsd 0005724
_chemical_formula_sum 'Ba6 Fe3 Si8 C2 O31.38 (Cl1.62 H1.38)'
_cell_length_a 10.7409
_cell_length_b 10.7409
_cell_length_c 7.0955
_cell_angle_alpha 90
_cell_angle_beta 90
_cell_angle_gamma 120
_cell_volume 708.916
_exptl_crystal_density_diffrn      4.219
_symmetry_space_group_name_H-M 'P 3 m 1'
loop_
_space_group_symop_operation_xyz
  'x,y,z'
  '-y,-x,z'
  '-y,x-y,z'
  'x,x-y,z'
  '-x+y,-x,z'
  '-x+y,y,z'
loop_
_atom_site_label
_atom_site_fract_x
_atom_site_fract_y
_atom_site_fract_z
_atom_site_occupancy
_atom_site_U_iso_or_equiv
Ba1   0.82749   0.17251   0.00000   1.00000   0.02160
Ba2   0.51607   0.48393   0.50060   1.00000   0.01340
Fe   0.43730   0.56270   0.00100   1.00000   0.00980
Si1   0.00000   0.00000   0.72180   1.00000   0.00700
Si2   0.16780   0.33560   0.72840   1.00000   0.00920
Si3   0.00000   0.00000   0.27890   1.00000   0.00800
Si4   0.16690   0.83310   0.27040   1.00000   0.01180
C1   0.66667   0.33333   0.18100   1.00000   0.04900
C2   0.66667   0.33333   0.71600   1.00000   0.03900
O1   0.00000   0.00000   0.49800   1.00000   0.04700
O2   0.08220   0.16440   0.79700   1.00000   0.01900
O3   0.33160  -0.07770   0.80400   1.00000   0.02400
O4   0.16700   0.33400   0.50500   1.00000   0.06000
O5   0.08190   0.16380   0.19900   1.00000   0.01200
O6   0.59330  -0.07690   0.19600   1.00000   0.01900
O7   0.33333   0.66667  -0.00600   1.00000   0.01800
O8   0.59720   0.40280   0.17600   1.00000   0.06200
O9   0.73660   0.26340   0.71100   1.00000   0.03600
OW10   0.33333   0.66667   0.50400   1.00000   0.04800
Cl   0.83610   0.16390   0.50100   0.54000   0.03400
O-H   0.83610   0.16390   0.50100   0.46000   0.03400
loop_
_atom_site_aniso_label
_atom_site_aniso_U_11
_atom_site_aniso_U_22
_atom_site_aniso_U_33
_atom_site_aniso_U_12
_atom_site_aniso_U_13
_atom_site_aniso_U_23
Ba1 0.01010 0.01010 0.04470 0.00530 -0.00030 0.00030
Ba2 0.01320 0.01320 0.00910 0.00320 0.00010 -0.00010
Fe 0.00750 0.00750 0.01150 0.00150 -0.00020 0.00020
Si1 0.00500 0.00500 0.01000 0.00270 0.00000 0.00000
Si2 0.01500 0.00700 0.00200 0.00360 0.00080 0.00200
Si3 0.01000 0.01000 0.00400 0.00530 0.00000 0.00000
Si4 0.02000 0.02000 0.00600 0.01900 0.00110 -0.00110
O1 0.06500 0.06500 0.00900 0.03200 0.00000 0.00000
O2 0.03000 0.01400 0.00800 0.00700 0.00200 0.00500
O3 0.01400 0.03600 0.02500 0.01400 0.01100 0.01700
O4 0.11900 0.01900 0.00700 0.01000 -0.00200 -0.00400
O5 0.01500 0.01100 0.00900 0.00600 -0.00100 -0.00200
O6 0.01100 0.02500 0.02300 0.01000 0.00000 -0.01100
O7 0.00700 0.00700 0.04100 0.00300 0.00000 0.00000
O8 0.04100 0.04100 0.10000 0.01800 0.00800 -0.00800
O9 0.02700 0.02700 0.05500 0.00140 0.00400 -0.00400
OW10 0.05200 0.05200 0.04100 0.02600 0.00000 0.00000
Cl 0.03100 0.03100 0.03200 0.00800 0.00000 0.00000
O-H 0.03100 0.03100 0.03200 0.00800 0.00000 0.00000

File: notebook/data/Feruvite_0005228.cif
data_global
_chemical_name_mineral 'Feruvite'
loop_
_publ_author_name
'Grice J D'
'Robinson G W'
_journal_name_full 'The Canadian Mineralogist'
_journal_volume 27 
_journal_year 1989
_journal_page_first 199
_journal_page_last 203
_publ_section_title
;
 Feruvite, a new member of the tourmaline group, and its crystal structure
;
_database_code_amcsd 0005228
_chemical_compound_source 'Cuvier Island, New Zealand'
_chemical_formula_sum '(Ca.62 Na.38) Fe1.992 Mg2.025 Ti.291 Al4.722 Si6 B3 O31 H4'
_cell_length_a 16.012
_cell_length_b 16.012
_cell_length_c 7.245
_cell_angle_alpha 90
_cell_angle_beta 90
_cell_angle_gamma 120
_cell_volume 1608.645
_exptl_crystal_density_diffrn      3.209
_symmetry_space_group_name_H-M 'R 3 m'
loop_
_space_group_symop_operation_xyz
  'x,y,z'
  '2/3+x,1/3+y,1/3+z'
  '1/3+x,2/3+y,2/3+z'
  'x,x-y,z'
  '2/3+x,1/3+x-y,1/3+z'
  '1/3+x,2/3+x-y,2/3+z'
  '-y,-x,z'
  '2/3-y,1/3-x,1/3+z'
  '1/3-y,2/3-x,2/3+z'
  '-x+y,y,z'
  '2/3-x+y,1/3+y,1/3+z'
  '1/3-x+y,2/3+y,2/3+z'
  '-y,x-y,z'
  '2/3-y,1/3+x-y,1/3+z'
  '1/3-y,2/3+x-y,2/3+z'
  '-x+y,-x,z'
  '2/3-x+y,1/3-x,1/3+z'
  '1/3-x+y,2/3-x,2/3+z'
loop_
_atom_site_label
_atom_site_fract_x
_atom_site_fract_y
_atom_site_fract_z
_atom_site_occupancy
_atom_site_U_iso_or_equiv
CaX   0.00000   0.00000   0.22220   0.62000 ?
NaX   0.00000   0.00000   0.22220   0.38000 ?
FeY   0.12299   0.06149   0.63661   0.51000 ?
MgY   0.12299   0.06149   0.63661   0.40300 ?
TiY   0.12299   0.06149   0.63661   0.09700 ?
AlZ   0.29832   0.26167   0.61132   0.78700 ?
MgZ   0.29832   0.26167   0.61132   0.13600 ?
FeZ   0.29832   0.26167   0.61132   0.07700 ?
SiT   0.19151   0.18985   0.00000   1.00000 ?
B   0.11001   0.22003   0.45175   1.00000 ?
O1   0.00000   0.00000   0.78120   1.00000 ?
O2   0.06070   0.12140   0.47640   1.00000 ?
O3   0.26600   0.13300   0.51250   1.00000 ?
O4   0.09190   0.18380   0.07100   1.00000 ?
O5   0.18140   0.09070   0.09020   1.00000 ?
O6   0.19530   0.18620   0.77890   1.00000 ?
O7   0.28420   0.28350   0.07890   1.00000 ?
O8   0.20880   0.26950   0.44110   1.00000 ?
H1   0.00000   0.00000   0.72500   1.00000   0.01000
H3   0.25800   0.12900   0.41200   1.00000   0.01000
loop_
_atom_site_aniso_label
_atom_site_aniso_U_11
_atom_site_aniso_U_22
_atom_site_aniso_U_33
_atom_site_aniso_U_12
_atom_site_aniso_U_13
_atom_site_aniso_U_23
CaX 0.01670 0.01670 0.01970 0.00835 0.00000 0.00000
NaX 0.01670 0.01670 0.01970 0.00835 0.00000 0.00000
FeY 0.01020 0.00730 0.01190 0.00510 -0.00440 -0.00220
MgY 0.01020 0.00730 0.01190 0.00510 -0.00440 -0.00220
TiY 0.01020 0.00730 0.01190 0.00510 -0.00440 -0.00220
AlZ 0.00630 0.00660 0.00650 0.00310 0.00010 0.00080
MgZ 0.00630 0.00660 0.00650 0.00310 0.00010 0.00080
FeZ 0.00630 0.00660 0.00650 0.00310 0.00010 0.00080
SiT 0.00570 0.00550 0.00670 0.00260 -0.00030 -0.00050
B 0.00830 0.00950 0.00790 0.00470 -0.00030 -0.00060
O1 0.02010 0.02010 0.01690 0.01005 0.00000 0.00000
O2 0.01190 0.00650 0.01470 0.00320 0.00100 0.00200
O3 0.02150 0.01660 0.00580 0.01080 0.00190 0.00090
O4 0.00880 0.01680 0.01140 0.00840 -0.00060 -0.00120
O5 0.01580 0.00830 0.01180 0.00790 0.00150 0.00080
O6 0.01140 0.01070 0.00800 0.00610 -0.00070 -0.00160
O7 0.00910 0.00760 0.01170 0.00180 -0.00290 -0.00070
O8 0.00690 0.01100 0.01840 0.00410 0.00060 0.00200

File: notebook/data/ICSD_CollCode194747.cif

#(C) 2024 by FIZ Karlsruhe - Leibniz Institute for Information Infrastructure.  All rights reserved.
data_194747-ICSD
_database_code_ICSD 194747
_audit_creation_date 2015-08-01
_chemical_name_common 'Carbon nitride amide (24/30/6)'
_chemical_formula_structural 'C24 N30 (N H2)6'
_chemical_formula_sum 'C24 H12 N36'
_exptl_crystal_density_diffrn 4.05
_citation_title

;
Structural investigation of graphitic carbon nitride via XRD and neutron
diffraction
;
loop_
_citation_id
_citation_journal_full
_citation_year
_citation_journal_volume
_citation_page_first
_citation_page_last
_citation_journal_id_ASTM
primary 'Chemistry of Materials' 2015 27 2612 2618 CMATEX
loop_
_citation_author_citation_id
_citation_author_name
primary 'Fina, Federica'
primary 'Callear, Samantha K.'
primary 'Carins, George M.'
primary 'Irvine, John T.S.'
_cell_length_a 16.4
_cell_length_b 12.4
_cell_length_c 6.49
_cell_angle_alpha 90.
_cell_angle_beta 90.
_cell_angle_gamma 90.
_cell_volume 1319.81
_cell_formula_units_Z 4
_space_group_name_H-M_alt 'P 21 21 2'
_space_group_IT_number 18
loop_
_space_group_symop_id
_space_group_symop_operation_xyz
1 '-x+1/2, y+1/2, -z'
2 'x+1/2, -y+1/2, -z'
3 '-x, -y, z'
4 'x, y, z'
loop_
_atom_type_symbol
_atom_type_oxidation_number
C4+ 4
H1+ 1
N3- -3
loop_
_atom_site_label
_atom_site_type_symbol
_atom_site_symmetry_multiplicity
_atom_site_Wyckoff_symbol
_atom_site_fract_x
_atom_site_fract_y
_atom_site_fract_z
_atom_site_B_iso_or_equiv
_atom_site_occupancy
C1 C4+ 4 c 0.3448 0.472 0.25 . 1.
C2 C4+ 4 c 0.6552 0.528 0.25 . 1.
C3 C4+ 4 c 0.22159 0.798 0.25 . 1.
C4 C4+ 4 c 0.77841 0.202 0.25 . 1.
C5 C4+ 4 c 0.26945 0.63 0.25 . 1.
C6 C4+ 4 c 0.73055 0.37 0.25 . 1.
C7 C4+ 4 c 0.13605 0.648 0.25 . 1.
C8 C4+ 4 c 0.86395 0.352 0.25 . 1.
C9 C4+ 4 c 0.98716 0.683 0.25 . 1.
C10 C4+ 4 c 0.01284 0.317 0.25 . 1.
C11 C4+ 4 c 0.07292 0.82 0.25 . 1.
C12 C4+ 4 c 0.92708 0.18 0.25 . 1.
C13 C4+ 4 c 0.83442 0.028 0.25 . 1.
C14 C4+ 4 c 0.16558 0.972 0.25 . 1.
C15 C4+ 4 c 0.7112 0.702 0.25 . 1.
C16 C4+ 4 c 0.2888 0.298 0.25 . 1.
C17 C4+ 4 c 0.75906 0.87 0.25 . 1.
C18 C4+ 4 c 0.24094 0.13 0.25 . 1.
C19 C4+ 4 c 0.62567 0.852 0.25 . 1.
C20 C4+ 4 c 0.37433 0.148 0.25 . 1.
C21 C4+ 4 c 0.47801 0.817 0.25 . 1.
C22 C4+ 4 c 0.52199 0.183 0.25 . 1.
C23 C4+ 4 c 0.56253 0.68 0.25 . 1.
C24 C4+ 4 c 0.43747 0.32 0.25 . 1.
H1 H1+ 4 c 0.87494 0.8891 0.25 . 1.
H2 H1+ 4 c 0.12506 0.1109 0.25 . 1.
H3 H1+ 4 c 0.38533 0.6109 0.25 . 1.
H4 H1+ 4 c 0.61467 0.3891 0.25 . 1.
H5 H1+ 4 c 0.91649 0.5576 0.25 . 1.
H6 H1+ 4 c 0.08351 0.4424 0.25 . 1.
H7 H1+ 4 c 0.40734 0.9424 0.25 . 1.
H8 H1+ 4 c 0.59266 0.0576 0.25 . 1.
H9 H1+ 4 c 0.35826 0.8217 0.25 . 1.
H10 H1+ 4 c 0.64174 0.1783 0.25 . 1.
H11 H1+ 4 c 0.86741 0.6783 0.25 . 1.
H12 H1+ 4 c 0.13259 0.3217 0.25 . 1.
N1 N3- 4 c 0.14216 0.762 0.25 . 1.
N2 N3- 4 c 0.85784 0.238 0.25 . 1.
N3 N3- 4 c 0.08819 0.935 0.25 . 1.
N4 N3- 4 c 0.91181 0.065 0.25 . 1.
N5 N3- 4 c 0.22668 0.904 0.25 . 1.
N6 N3- 4 c 0.77332 0.096 0.25 . 1.
N7 N3- 4 c 0.28269 0.733 0.25 . 1.
N8 N3- 4 c 0.71731 0.267 0.25 . 1.
N9 N3- 4 c 0.19817 0.588 0.25 . 1.
N10 N3- 4 c 0.80183 0.412 0.25 . 1.
N11 N3- 4 c 0.05765 0.608 0.25 . 1.
N12 N3- 4 c 0.94235 0.392 0.25 . 1.
N13 N3- 4 c 0.99734 0.788 0.25 . 1.
N14 N3- 4 c 0.00266 0.212 0.25 . 1.
N15 N3- 4 c 0.3336 0.568 0.25 . 1.
N16 N3- 4 c 0.6664 0.432 0.25 . 1.
N17 N3- 4 c 0.92097 0.638 0.25 . 1.
N18 N3- 4 c 0.07903 0.362 0.25 . 1.
N19 N3- 4 c 0.63178 0.738 0.25 . 1.
N20 N3- 4 c 0.36822 0.262 0.25 . 1.
N21 N3- 4 c 0.57781 0.565 0.25 . 1.
N22 N3- 4 c 0.42219 0.435 0.25 . 1.
N23 N3- 4 c 0.71629 0.596 0.25 . 1.
N24 N3- 4 c 0.28371 0.404 0.25 . 1.
N25 N3- 4 c 0.7723 0.767 0.25 . 1.
N26 N3- 4 c 0.2277 0.233 0.25 . 1.
N27 N3- 4 c 0.68778 0.912 0.25 . 1.
N28 N3- 4 c 0.31222 0.088 0.25 . 1.
N29 N3- 4 c 0.54726 0.892 0.25 . 1.
N30 N3- 4 c 0.45274 0.108 0.25 . 1.
N31 N3- 4 c 0.4882 0.712 0.25 . 1.
N32 N3- 4 c 0.5118 0.288 0.25 . 1.
N33 N3- 4 c 0.82321 0.932 0.25 . 1.
N34 N3- 4 c 0.17679 0.068 0.25 . 1.
N35 N3- 4 c 0.41182 0.862 0.25 . 1.
N36 N3- 4 c 0.58818 0.138 0.25 . 1.
#End of TTdata_194747-ICSD

File: notebook/data/ICSD_CollCode260223.cif

#(C) 2024 by FIZ Karlsruhe - Leibniz Institute for Information Infrastructure.  All rights reserved.
data_260223-ICSD
_database_code_ICSD 260223
_audit_creation_date 2009-08-01
_chemical_name_common 'Silver germanium erbium sulfide (0.50/1/3/7)'
_chemical_formula_structural 'Ag0.50 Ge Er3 S7'
_chemical_formula_sum 'Ag0.5 Er3 Ge1 S7'
_chemical_name_structure_type La3Mn0.5SiS7
_exptl_crystal_density_diffrn 5.97
_diffrn_ambient_temperature 295.
_citation_title

;
Ln3 M1 - T X7 - quasi - isostructural compounds: stereochemistry and silver -
ion motion in the Ln3 Ag1 - Ge S7 (Ln = La - Nd, Sm, Gd - Er and Y;  = 0.11 -
0.50) compounds
;
loop_
_citation_id
_citation_journal_full
_citation_year
_citation_journal_volume
_citation_page_first
_citation_page_last
_citation_journal_id_ASTM
primary 'Acta Crystallographica, Section B: Structural Science' 2009 65 126 133
ASBSDK
loop_
_citation_author_citation_id
_citation_author_name
primary 'Daszkiewicz, M.'
primary 'Gulay, L.D.'
primary 'Lychmanyuk, O.S.'
_cell_length_a 9.6921(14)
_cell_length_b 9.6921(14)
_cell_length_c 5.8308(12)
_cell_angle_alpha 90.
_cell_angle_beta 90.
_cell_angle_gamma 120.
_cell_volume 474.35
_cell_formula_units_Z 2
_space_group_name_H-M_alt 'P 63'
_space_group_IT_number 173
loop_
_space_group_symop_id
_space_group_symop_operation_xyz
1 'x-y, x, z+1/2'
2 'y, -x+y, z+1/2'
3 '-x, -y, z+1/2'
4 '-x+y, -x, z'
5 '-y, x-y, z'
6 'x, y, z'
loop_
_atom_type_symbol
_atom_type_oxidation_number
Er3+ 3
Ag1+ 1
Ge4+ 4
S2- -2
loop_
_atom_site_label
_atom_site_type_symbol
_atom_site_symmetry_multiplicity
_atom_site_Wyckoff_symbol
_atom_site_fract_x
_atom_site_fract_y
_atom_site_fract_z
_atom_site_U_iso_or_equiv
_atom_site_occupancy
Er1 Er3+ 6 c 0.85842(5) 0.64061(5) 0.24518(19) 0.02066(18) 1
Ag1 Ag1+ 2 a 0. 0. 0.9635(19) 0.076(2) 0.5
Ge1 Ge4+ 2 b 0.3333 0.6667 0.3216(3) 0.0119(4) 1
S1 S2- 2 b 0.3333 0.6667 0.9460(7) 0.0134(9) 1
S2 S2- 6 c 0.8949(3) 0.7418(3) 0.6936(5) 0.0238(7) 1
S3 S2- 6 c 0.5725(3) 0.4776(3) 0.9825(4) 0.0154(5) 1
loop_
_atom_site_aniso_label
_atom_site_aniso_type_symbol
_atom_site_aniso_U_11
_atom_site_aniso_U_22
_atom_site_aniso_U_33
_atom_site_aniso_U_12
_atom_site_aniso_U_13
_atom_site_aniso_U_23
Er1 Er3+ 0.0144(2) 0.0150(2) 0.0327(3) 0.00742(17) -0.0022(3) 0.0004(3)
Ag1 Ag1+ 0.0231(9) 0.0231(9) 0.181(7) 0.0115(5) 0. 0.
Ge1 Ge4+ 0.0140(6) 0.0140(6) 0.0077(8) 0.0070(3) 0. 0.
S1 S2- 0.0159(13) 0.0159(13) 0.008(2) 0.0079(6) 0. 0.
S2 S2- 0.0136(11) 0.0252(13) 0.0340(19) 0.0107(10) -0.0022(10) -0.0143(11)
S3 S2- 0.0202(12) 0.0155(12) 0.0148(12) 0.0122(10) -0.0006(11) -0.0001(10)
#End of TTdata_260223-ICSD
