Repository: PrabhuLab/ml-crystals

# Machine Learning for Crystallography (ml-crystals)

This repository contains the R packages, analysis notebooks, datasets, and manuscript for the `ml-crystals`  project. The primary goal is to analyze crystallographic data custom-built tools and to develop predictive models.

## Repository Navigation

This project is organized into three main directories: `packages`, `notebook`, and `paper`.

### 1. `packages/crystract/`

This directory contains the core software developed for this project: the **`crystract` R package**.

*   **Purpose**: `crystract` is a powerful, self-contained R package for parsing Crystallographic Information Files (`.cif`), performing complex geometric calculations (distances, angles), handling crystallographic symmetry, propagating experimental errors, and preparing data for downstream analysis.
*   **Key Contents**:
    *   `R/`: All the R source code for the package's functions.
    *   `DESCRIPTION`: The package metadata, including dependencies.
    *   `vignettes/`: Detailed documentation and tutorials on how to use `crystract`.
    *   `tests/`: A suite of unit tests to ensure the code is working correctly.
*   **How to Use**: This package is the engine for the analysis performed in the `notebook` directory. For detailed installation and usage instructions, please see the **[crystract README](./packages/crystract/README.md)**.

### 2. `notebook/`

This directory contains the main research and analysis workflow. **If you want to understand or reproduce the scientific findings, this is the best place to start.**

*   **Purpose**: To document the entire research process, from raw data to final results and visualizations.
*   **Key Contents**:
    *   `ml-crystals.Rproj`: The RStudio Project file. Open this to work on the analysis.
    *   `project.Rmd`: The main R Markdown notebook showing preliminary work on the development of the functions.
    *   `data/`: Contains the processed data used in the analysis.
    *   `workflow/`: Contains the primary analysis scripts, raw data, and supplementary materials.
        *   `workflow.Rmd`: A detailed R Markdown document (`.html` and `.pdf` renders are also available) that demonstrates the step-by-step application of the `crystract` package.
        *   `app.R`: A Shiny application for interactive exploration of the results.

### 3. `paper/`

This directory contains the manuscript source files for the scientific publication associated with this work.

*   **Purpose**: To house the files necessary for compiling the academic paper.
*   **Key Contents**:
    *   `paper.md`: The manuscript text written in Markdown.
    *   `paper.bib`: The bibliography and references in BibTeX format.
    Review and run the code in **[`notebook/project.Rmd`](./notebook/project.Rmd)** and **[`notebook/workflow/workflow.Rmd`](./notebook/workflow/workflow.Rmd)** to reproduce the analysis.

# ml-crystals
Extract information from .cif files commonly used in crystallography. Identify crystalline structures and potential use cases.

File: notebook/data/1000355.cif
#------------------------------------------------------------------------------
#$Date: 2015-01-27 21:58:39 +0200 (Tue, 27 Jan 2015) $
#$Revision: 130149 $
#$URL: svn://www.crystallography.net/cod/cif/1/00/03/1000355.cif $
#------------------------------------------------------------------------------
#
# This file is available in the Crystallography Open Database (COD),
# http://www.crystallography.net/
#
# All data on this site have been placed in the public domain by the
# contributors.
#
data_1000355
loop_
_publ_author_name
'Maisonneuve, V'
'Cajipe, V B'
'Payen, C'
_publ_section_title
;
Low-temperature neutron powder diffraction study of CuCrP~2~S~6~:
observation of an ordered, antipolar copper sublattice
;
_journal_coden_ASTM              CMATEX
_journal_name_full               'Chemistry of Materials (1,1989-'
_journal_page_first              758
_journal_page_last               760
_journal_paper_doi               10.1021/cm00030a006
_journal_volume                  5
_journal_year                    1993
_chemical_formula_structural     'Cu Cr (P2 S6)'
_chemical_formula_sum            'Cr Cu P2 S6'
_chemical_name_systematic
;
Copper(I) chromium hexathio-duo-diphosphate(IV)
;
_space_group_IT_number           7
_symmetry_cell_setting           monoclinic
_symmetry_Int_Tables_number      7
_symmetry_space_group_name_Hall  'P -2yc'
_symmetry_space_group_name_H-M   'P 1 c 1'
_cell_angle_alpha                90
_cell_angle_beta                 106.78(7)
_cell_angle_gamma                90
_cell_formula_units_Z            4
_cell_length_a                   5.935(6)
_cell_length_b                   10.282(2)
_cell_length_c                   13.368(13)
_cell_volume                     781.0
_refine_ls_R_factor_all          0.067
_cod_database_code               1000355
loop_
_symmetry_equiv_pos_as_xyz
x,y,z
x,-y,1/2+z
loop_
_atom_site_label
_atom_site_type_symbol
_atom_site_symmetry_multiplicity
_atom_site_Wyckoff_symbol
_atom_site_fract_x
_atom_site_fract_y
_atom_site_fract_z
_atom_site_occupancy
_atom_site_attached_hydrogens
_atom_site_calc_flag
Cu1 Cu1+ 2 a 0.071(9) .000(3) 0.355(4) 1. 0 d
Cu2 Cu1+ 2 a 0.441(9) 0.496(3) 0.148(4) 1. 0 d
Cr1 Cr3+ 2 a 0. 0.332(5) 0.25 1. 0 d
Cr2 Cr3+ 2 a 0.527(6) 0.830(5) 0.246(3) 1. 0 d
P1 P4+ 2 a 0.079(9) 0.337(4) 0.827(4) 1. 0 d
P2 P4+ 2 a 0.545(9) 0.838(3) 0.817(4) 1. 0 d
P3 P4+ 2 a 0.954(9) 0.668(3) 0.154(4) 1. 0 d
P4 P4+ 2 a 0.457(8) 0.837(4) 0.645(4) 1. 0 d
S1 S2- 2 a 0.725(11) 0.996(4) 0.371(5) 1. 0 d
S2 S2- 2 a 0.247(8) 0.491(4) 0.368(5) 1. 0 d
S3 S2- 2 a 0.29(1) 0.011(3) 0.625(6) 1. 0 d
S4 S2- 2 a 0.802(10) 0.491(3) 0.118(4) 1. 0 d
S5 S2- 2 a 0.288(13) 0.176(7) 0.867(6) 1. 0 d
S6 S2- 2 a 0.757(11) 0.682(6) 0.869(5) 1. 0 d
S7 S2- 2 a 0.739(11) 0.826(5) 0.115(5) 1. 0 d
S8 S2- 2 a 0.230(15) 0.684(6) 0.626(6) 1. 0 d
S9 S2- 2 a 0.261(12) 0.183(8) 0.372(5) 1. 0 d
S10 S2- 2 a 0.768(9) 0.668(6) 0.362(6) 1. 0 d
S11 S2- 2 a 0.786(8) 0.832(6) 0.627(5) 1. 0 d
S12 S2- 2 a 0.263(11) 0.688(7) 0.119(6) 1. 0 d
loop_
_atom_type_symbol
_atom_type_oxidation_number
Cu1+ 1.000
Cr3+ 3.000
P4+ 4.000
S2- -2.000

File: notebook/data/1004007.cif
#------------------------------------------------------------------------------
#$Date: 2017-03-02 19:20:33 +0200 (Thu, 02 Mar 2017) $
#$Revision: 192782 $
#$URL: file:///home/coder/svn-repositories/cod/cif/1/00/40/1004007.cif $
#------------------------------------------------------------------------------
#
# This file is available in the Crystallography Open Database (COD),
# http://www.crystallography.net/
#
# All data on this site have been placed in the public domain by the
# contributors.
#
data_1004007
loop_
_publ_author_name
'Song Jin'
'Ran Zhou'
'Ellen M. Scheuer'
'Jennifer Adamchuk'
'Lori L. Rayburn'
'Francis J. DiSalvo'
_publ_contact_author
; 
Prof. Francis J. DiSalvo 
Department of Chemistry and Chemical Biology 
Cornell University 
Ithaca, NY 14853 
;
_publ_contact_author_email       fjd3@cornell.edu
_publ_contact_author_fax         607-255-4137
_publ_contact_author_phone       607-255-7238
_publ_section_title
;
Synthesis, Characterization, and Ligand Exchange Studies of W6S8L6 Cluster
Compounds
;
_journal_name_full               'Inorganic Chemistry'
_journal_page_first              2666
_journal_page_last               2674
_journal_paper_doi               10.1021/ic001314q
_journal_volume                  40
_journal_year                    2001
_chemical_compound_source        ?
_chemical_formula_analytical     ?
_chemical_formula_moiety         'W6 S8 (C4H11N)6 (C4H11N)'
_chemical_formula_structural     ?
_chemical_formula_sum            'C32 H88 N8 S8 W6'
_chemical_formula_weight         1944.68
_chemical_melting_point          ?
_chemical_name_common            'Tungsten Sulfide cluster'
_chemical_name_systematic
;
octakis(\mu~3~-sulfido)-hexakis(tert-butylamine)-hexa-tungsten
tert-butylamine solvate
;
_space_group_IT_number           15
_symmetry_cell_setting           monoclinic
_symmetry_space_group_name_Hall  '-C 2yc'
_symmetry_space_group_name_H-M   'C 1 2/c 1'
_atom_sites_solution_hydrogens   geom
_atom_sites_solution_primary     direct
_atom_sites_solution_secondary   difmap
_audit_creation_method           SHELXL
_cell_angle_alpha                90.00
_cell_angle_beta                 99.7030(10)
_cell_angle_gamma                90.00
_cell_formula_units_Z            4
_cell_length_a                   23.1036(4)
_cell_length_b                   20.8216(3)
_cell_length_c                   11.497
_cell_measurement_reflns_used    ?
_cell_measurement_temperature    173(2)
_cell_measurement_theta_max      ?
_cell_measurement_theta_min      ?
_cell_volume                     5451.46(12)
_computing_cell_refinement       'Bruker SAINT Plus'
_computing_data_collection       'BRUKER SMART'
_computing_data_reduction        SHELXTL
_computing_molecular_graphics    SHELXTL
_computing_publication_material  SHELXTL
_computing_structure_refinement  'SHELXL-93 (Sheldrick, 1993)'
_computing_structure_solution    'SHELXS-86 (Sheldrick, 1990)'
_diffrn_ambient_temperature      173(2)
_diffrn_measurement_device       ?
_diffrn_measurement_method       '\w scans'
_diffrn_radiation_monochromator  graphite
_diffrn_radiation_source         'fine-focus sealed tube'
_diffrn_radiation_type           MoK\a
_diffrn_radiation_wavelength     0.71073
_diffrn_reflns_av_R_equivalents  0.0495
_diffrn_reflns_av_sigmaI/netI    0.0591
_diffrn_reflns_limit_h_max       27
_diffrn_reflns_limit_h_min       -29
_diffrn_reflns_limit_k_max       26
_diffrn_reflns_limit_k_min       -21
_diffrn_reflns_limit_l_max       15
_diffrn_reflns_limit_l_min       -14
_diffrn_reflns_number            15950
_diffrn_reflns_theta_max         28.19
_diffrn_reflns_theta_min         1.33
_diffrn_standards_decay_%        ?
_diffrn_standards_interval_count ?
_diffrn_standards_interval_time  ?
_diffrn_standards_number         ?
_exptl_absorpt_coefficient_mu    12.946
_exptl_absorpt_correction_T_max  ?
_exptl_absorpt_correction_T_min  ?
_exptl_absorpt_correction_type   ?
_exptl_crystal_colour            BROWN-RED
_exptl_crystal_density_diffrn    2.369
_exptl_crystal_density_meas      ?
_exptl_crystal_density_method    .
_exptl_crystal_description       BLOCK
_exptl_crystal_F_000             3632
_exptl_crystal_size_max          0.2
_exptl_crystal_size_mid          0.1
_exptl_crystal_size_min          0.1
_refine_diff_density_max         1.354
_refine_diff_density_min         -3.972
_refine_diff_density_rms         0.542
_refine_ls_extinction_coef       ?
_refine_ls_extinction_method     none
_refine_ls_goodness_of_fit_all   1.061
_refine_ls_goodness_of_fit_obs   0.969
_refine_ls_hydrogen_treatment    mixed
_refine_ls_matrix_type           full
_refine_ls_number_parameters     248
_refine_ls_number_reflns         5964
_refine_ls_number_restraints     2
_refine_ls_restrained_S_all      1.061
_refine_ls_restrained_S_obs      0.969
_refine_ls_R_factor_all          0.0465
_refine_ls_R_factor_obs          0.0325
_refine_ls_shift/esd_max         -1.915
_refine_ls_shift/esd_mean        0.039
_refine_ls_structure_factor_coef Fsqd
_refine_ls_weighting_details
'w=1/[\s^2^(Fo^2^)+(0.0398P)^2^+0.0000P] where P=(Fo^2^+2Fc^2^)/3'
_refine_ls_weighting_scheme      calc
_refine_ls_wR_factor_all         0.0905
_refine_ls_wR_factor_obs         0.0747
_reflns_number_observed          4914
_reflns_number_total             5964
_reflns_observed_criterion       >2sigma(I)
_cod_depositor_comments
;
The following automatic conversions were performed:

'_chemical_melting_point' value 'not measured' was changed to '?' -
the value is undefined or not given.

Automatic conversion script
Id: cif_fix_values 1646 2011-03-28 12:23:43Z adriana 

The following automatic conversions were performed:

'_refine_ls_weighting_scheme' value 'calc
w=1/[\s^2^(Fo^2^)+(0.0398P)^2^+0.0000P] where P=(Fo^2^+2Fc^2^)/3' was
changed to 'calc'. New tag '_refine_ls_weighting_details' was
created. The value of the new tag was set to
'w=1/[\s^2^(Fo^2^)+(0.0398P)^2^+0.0000P] where P=(Fo^2^+2Fc^2^)/3'.

Automatic conversion script
Id: cif_fix_values 3143 2015-03-26 13:38:13Z robertas 

The following automatic conversions were performed:
data name '_publ_contact_email' replaced with
'_publ_contact_author_email' as specified in the replacement file
'/home/antanas/src/cod-tools/trunk/data/replacement-values/replacement_tags.lst'.

Automatic conversion script
Id: cif_correct_tags 4998 2017-03-02 13:24:31Z antanas 
;
_cod_original_sg_symbol_H-M      C2/c
_cod_database_code               1004007
loop_
_symmetry_equiv_pos_as_xyz
'x, y, z'
'-x, y, -z+1/2'
'x+1/2, y+1/2, z'
'-x+1/2, y+1/2, -z+1/2'
'-x, -y, -z'
'x, -y, z-1/2'
'-x+1/2, -y+1/2, -z'
'x+1/2, -y+1/2, z-1/2'
loop_
_atom_site_aniso_label
_atom_site_aniso_U_11
_atom_site_aniso_U_22
_atom_site_aniso_U_33
_atom_site_aniso_U_23
_atom_site_aniso_U_13
_atom_site_aniso_U_12
W1 0.00766(15) 0.0094(2) 0.0116(2) 0.00001(11) 0.00384(12) -0.00098(11)
W2 0.00700(15) 0.0094(2) 0.0115(2) 0.00034(11) 0.00390(12) -0.00250(11)
W3 0.00729(15) 0.01067(15) 0.0105(2) 0.00099(12) 0.00258(11) -0.00159(11)
S1 0.0127(9) 0.0122(9) 0.0176(10) 0.0019(8) 0.0036(8) -0.0006(7)
S2 0.0118(9) 0.0123(9) 0.0148(10) -0.0012(8) 0.0029(7) -0.0035(7)
S3 0.0148(9) 0.0152(9) 0.0118(10) 0.0006(7) 0.0048(7) -0.0018(7)
S4 0.0070(9) 0.0159(9) 0.0177(10) 0.0001(8) 0.0041(7) -0.0014(7)
N1 0.021(4) 0.019(4) 0.018(4) -0.008(3) 0.007(3) 0.000(3)
N2 0.012(3) 0.016(3) 0.018(4) 0.000(3) 0.011(3) -0.007(3)
N3 0.021(4) 0.025(4) 0.015(4) 0.009(3) 0.003(3) -0.006(3)
C1 0.020(4) 0.028(5) 0.019(5) 0.000(4) 0.008(4) 0.007(4)
C2 0.026(5) 0.045(6) 0.051(7) -0.022(5) 0.025(5) -0.009(4)
C3 0.035(6) 0.030(6) 0.047(7) -0.014(5) 0.013(5) 0.007(4)
C4 0.047(7) 0.055(7) 0.047(7) 0.017(6) 0.022(6) 0.028(5)
C5 0.010(4) 0.019(4) 0.023(5) 0.001(3) 0.008(3) -0.003(3)
C6 0.021(4) 0.022(5) 0.032(5) 0.003(4) 0.001(4) -0.011(4)
C7 0.026(5) 0.022(5) 0.031(5) 0.006(4) 0.011(4) -0.012(4)
C8 0.022(5) 0.027(5) 0.036(6) 0.002(4) 0.016(4) -0.002(4)
C9 0.011(4) 0.025(5) 0.021(5) 0.002(4) 0.000(3) 0.007(3)
C10 0.013(4) 0.045(6) 0.025(5) -0.007(4) 0.004(4) -0.011(4)
C11 0.050(6) 0.029(6) 0.039(6) 0.001(5) -0.002(5) 0.020(5)
C12 0.027(5) 0.045(6) 0.019(5) 0.007(4) -0.004(4) -0.002(4)
N1S 0.030(5) 0.023(4) 0.032(5) -0.006(4) 0.011(4) -0.002(3)
C1S 0.033(5) 0.019(4) 0.015(4) 0.005(3) 0.005(4) -0.001(4)
C2S 0.034(5) 0.033(6) 0.034(6) -0.011(5) 0.006(4) -0.008(4)
C3S 0.038(6) 0.045(7) 0.032(6) -0.006(5) 0.004(5) 0.021(5)
loop_
_atom_site_label
_atom_site_type_symbol
_atom_site_fract_x
_atom_site_fract_y
_atom_site_fract_z
_atom_site_U_iso_or_equiv
_atom_site_thermal_displace_type
_atom_site_occupancy
_atom_site_calc_flag
_atom_site_refinement_flags
_atom_site_disorder_group
W1 W 0.292491(12) 0.185523(14) 0.93661(3) 0.00931(9) Uani 1 d . .
W2 W 0.196316(12) 0.187726(14) 1.03591(3) 0.00904(9) Uani 1 d . .
W3 W 0.296207(12) 0.237499(14) 1.14942(3) 0.00937(9) Uani 1 d . .
S1 S 0.28309(8) 0.12126(9) 1.1128(2) 0.0140(4) Uani 1 d . .
S2 S 0.19639(8) 0.14488(9) 0.8363(2) 0.0129(4) Uani 1 d . .
S3 S 0.20317(8) 0.24043(9) 1.2294(2) 0.0136(4) Uani 1 d . .
S4 S 0.38082(8) 0.23539(9) 1.0475(2) 0.0133(4) Uani 1 d . .
N1 N 0.3347(3) 0.1055(3) 0.8395(6) 0.019(2) Uani 1 d . .
H1A H 0.3157(15) 0.0783(21) 0.8410(6) 0.023 Uiso 1 calc R .
H1B H 0.3301(5) 0.1158(8) 0.7790(46) 0.023 Uiso 1 calc R .
N2 N 0.1397(3) 0.1075(3) 1.0948(6) 0.0145(14) Uani 1 d . .
H2A H 0.1523(9) 0.0749(22) 1.0714(16) 0.017 Uiso 1 calc R .
H2B H 0.1484(6) 0.1065(3) 1.1654(46) 0.017 Uiso 1 calc R .
N3 N 0.3436(3) 0.2232(3) 1.3408(6) 0.020(2) Uani 1 d . .
H3A H 0.3340(8) 0.2501(20) 1.3731(26) 0.024 Uiso 1 calc R .
H3B H 0.3299(11) 0.1949(22) 1.3613(17) 0.024 Uiso 1 calc R .
C1 C 0.3953(3) 0.0773(4) 0.8595(7) 0.022(2) Uani 1 d . .
C2 C 0.4379(4) 0.1306(5) 0.8450(9) 0.039(3) Uani 1 d . .
H2B H 0.4293(4) 0.1473(5) 0.7642(9) 0.058 Uiso 1 calc R .
H2C H 0.4781(4) 0.1138(5) 0.8604(9) 0.058 Uiso 1 calc R .
H2D H 0.4340(4) 0.1652(5) 0.9009(9) 0.058 Uiso 1 calc R .
C3 C 0.3988(4) 0.0259(5) 0.7655(9) 0.037(2) Uani 1 d . .
H3B H 0.3902(4) 0.0454(5) 0.6869(9) 0.055 Uiso 1 calc R .
H3C H 0.3700(4) -0.0080(5) 0.7718(9) 0.055 Uiso 1 calc R .
H3D H 0.4383(4) 0.0073(5) 0.7776(9) 0.055 Uiso 1 calc R .
C4 C 0.4082(5) 0.0506(5) 0.9839(9) 0.048(3) Uani 1 d . .
H4A H 0.3802(5) 0.0162(5) 0.9922(9) 0.072 Uiso 1 calc R .
H4B H 0.4044(5) 0.0849(5) 1.0405(9) 0.072 Uiso 1 calc R .
H4C H 0.4482(5) 0.0335(5) 0.9993(9) 0.072 Uiso 1 calc R .
C5 C 0.0743(3) 0.0999(4) 1.0704(7) 0.017(2) Uani 1 d . .
C6 C 0.0552(4) 0.0982(4) 0.9366(8) 0.026(2) Uani 1 d . .
H6A H 0.0735(4) 0.0613(4) 0.9040(8) 0.038 Uiso 1 calc R .
H6B H 0.0674(4) 0.1379(4) 0.9021(8) 0.038 Uiso 1 calc R .
H6C H 0.0124(4) 0.0941(4) 0.9178(8) 0.038 Uiso 1 calc R .
C7 C 0.0570(4) 0.0372(4) 1.1258(8) 0.026(2) Uani 1 d . .
H7A H 0.0695(4) 0.0389(4) 1.2115(8) 0.038 Uiso 1 calc R .
H7B H 0.0762(4) 0.0009(4) 1.0935(8) 0.038 Uiso 1 calc R .
H7C H 0.0143(4) 0.0317(4) 1.1076(8) 0.038 Uiso 1 calc R .
C8 C 0.0469(4) 0.1567(4) 1.1258(8) 0.027(2) Uani 1 d . .
H8A H 0.0600(4) 0.1564(4) 1.2114(8) 0.041 Uiso 1 calc R .
H8B H 0.0040(4) 0.1531(4) 1.1086(8) 0.041 Uiso 1 calc R .
H8C H 0.0590(4) 0.1969(4) 1.0927(8) 0.041 Uiso 1 calc R .
C9 C 0.4076(3) 0.2160(4) 1.3897(7) 0.019(2) Uani 1 d . .
C10 C 0.4407(4) 0.2725(5) 1.3531(8) 0.028(2) Uani 1 d . .
H10A H 0.4352(4) 0.2746(5) 1.2667(8) 0.042 Uiso 1 calc R .
H10B H 0.4826(4) 0.2677(5) 1.3849(8) 0.042 Uiso 1 calc R .
H10C H 0.4259(4) 0.3121(5) 1.3837(8) 0.042 Uiso 1 calc R .
C11 C 0.4286(4) 0.1539(5) 1.3394(9) 0.040(3) Uani 1 d . .
H11A H 0.4067(4) 0.1175(5) 1.3639(9) 0.061 Uiso 1 calc R .
H11B H 0.4706(4) 0.1481(5) 1.3690(9) 0.061 Uiso 1 calc R .
H11C H 0.4221(4) 0.1564(5) 1.2531(9) 0.061 Uiso 1 calc R .
C12 C 0.4154(4) 0.2117(5) 1.5245(8) 0.031(2) Uani 1 d . .
H12A H 0.3934(4) 0.1747(5) 1.5468(8) 0.046 Uiso 1 calc R .
H12B H 0.4006(4) 0.2511(5) 1.5558(8) 0.046 Uiso 1 calc R .
H12C H 0.4571(4) 0.2064(5) 1.5571(8) 0.046 Uiso 1 calc R .
N1S N 0.2051(3) -0.0259(4) 1.0874(8) 0.028(2) Uani 1 d D .
H1SA H 0.2331(33) -0.0066(44) 1.1027(87) 0.033 Uiso 1 d D .
H1SB H 0.1889(38) -0.0412(45) 1.1463(72) 0.033 Uiso 1 d D .
C1S C 0.2079(4) -0.0726(4) 0.9920(7) 0.022(2) Uani 1 d . .
C2S C 0.1477(4) -0.1021(4) 0.9568(9) 0.034(2) Uani 1 d . .
H2SA H 0.1364(4) -0.1242(4) 1.0248(9) 0.051 Uiso 1 calc R .
H2SB H 0.1485(4) -0.1330(4) 0.8928(9) 0.051 Uiso 1 calc R .
H2SC H 0.1191(4) -0.0683(4) 0.9298(9) 0.051 Uiso 1 calc R .
C3S C 0.2526(4) -0.1254(5) 1.0320(9) 0.039(3) Uani 1 d . .
H3SA H 0.2917(4) -0.1063(5) 1.0546(9) 0.058 Uiso 1 calc R .
H3SB H 0.2533(4) -0.1559(5) 0.9672(9) 0.058 Uiso 1 calc R .
H3SC H 0.2417(4) -0.1480(5) 1.0998(9) 0.058 Uiso 1 calc R .
C4S C 0.2274(4) -0.0375(5) 0.8903(9) 0.043(3) Uiso 1 d . .
H4SA H 0.2664(4) -0.0189(5) 0.9163(9) 0.064 Uiso 1 calc R .
H4SB H 0.1994(4) -0.0031(5) 0.8631(9) 0.064 Uiso 1 calc R .
H4SC H 0.2290(4) -0.0676(5) 0.8254(9) 0.064 Uiso 1 calc R .
loop_
_atom_type_symbol
_atom_type_description
_atom_type_scat_dispersion_real
_atom_type_scat_dispersion_imag
_atom_type_scat_source
C C 0.0033 0.0016 'International Tables Vol C Tables 4.2.6.8 and 6.1.1.4'
H H 0.0000 0.0000 'International Tables Vol C Tables 4.2.6.8 and 6.1.1.4'
N N 0.0061 0.0033 'International Tables Vol C Tables 4.2.6.8 and 6.1.1.4'
S S 0.1246 0.1234 'International Tables Vol C Tables 4.2.6.8 and 6.1.1.4'
W W -0.8490 6.8722 'International Tables Vol C Tables 4.2.6.8 and 6.1.1.4'
loop_
_geom_angle_atom_site_label_1
_geom_angle_atom_site_label_2
_geom_angle_atom_site_label_3
_geom_angle
_geom_angle_site_symmetry_1
_geom_angle_site_symmetry_3
_geom_angle_publ_flag
N1 W1 S4 100.1(2) . . ?
N1 W1 S1 96.2(2) . . ?
S4 W1 S1 89.06(6) . . ?
N1 W1 S3 90.1(2) . 7_557 ?
S4 W1 S3 89.94(6) . 7_557 ?
S1 W1 S3 173.71(6) . 7_557 ?
N1 W1 S2 86.9(2) . . ?
S4 W1 S2 172.99(6) . . ?
S1 W1 S2 90.06(6) . . ?
S3 W1 S2 90.18(6) 7_557 . ?
N1 W1 W3 128.1(2) . 7_557 ?
S4 W1 W3 117.45(5) . 7_557 ?
S1 W1 W3 117.61(4) . 7_557 ?
S3 W1 W3 57.65(4) 7_557 7_557 ?
S2 W1 W3 57.14(4) . 7_557 ?
N1 W1 W3 141.8(2) . . ?
S4 W1 W3 56.92(5) . . ?
S1 W1 W3 57.32(5) . . ?
S3 W1 W3 117.22(5) 7_557 . ?
S2 W1 W3 117.07(5) . . ?
W3 W1 W3 90.016(13) 7_557 . ?
N1 W1 W2 132.0(2) . . ?
S4 W1 W2 116.86(5) . . ?
S1 W1 W2 57.48(4) . . ?
S3 W1 W2 117.78(5) 7_557 . ?
S2 W1 W2 57.16(5) . . ?
W3 W1 W2 60.175(11) 7_557 . ?
W3 W1 W2 59.963(11) . . ?
N1 W1 W2 137.0(2) . 7_557 ?
S4 W1 W2 57.49(4) . 7_557 ?
S1 W1 W2 117.38(5) . 7_557 ?
S3 W1 W2 57.15(5) 7_557 7_557 ?
S2 W1 W2 117.12(4) . 7_557 ?
W3 W1 W2 60.019(11) 7_557 7_557 ?
W3 W1 W2 60.088(11) . 7_557 ?
W2 W1 W2 90.196(12) . 7_557 ?
N2 W2 S3 90.6(2) . . ?
N2 W2 S2 95.8(2) . . ?
S3 W2 S2 173.56(6) . . ?
N2 W2 S4 100.2(2) . 7_557 ?
S3 W2 S4 89.67(6) . 7_557 ?
S2 W2 S4 89.24(6) . 7_557 ?
N2 W2 S1 87.4(2) . . ?
S3 W2 S1 90.10(6) . . ?
S2 W2 S1 90.14(6) . . ?
S4 W2 S1 172.37(6) 7_557 . ?
N2 W2 W3 129.0(2) . . ?
S3 W2 W3 57.66(4) . . ?
S2 W2 W3 117.46(4) . . ?
S4 W2 W3 116.60(5) 7_557 . ?
S1 W2 W3 57.26(4) . . ?
N2 W2 W1 132.3(2) . . ?
S3 W2 W1 117.62(5) . . ?
S2 W2 W1 57.50(4) . . ?
S4 W2 W1 116.41(4) 7_557 . ?
S1 W2 W1 57.26(5) . . ?
W3 W2 W1 60.005(11) . . ?
N2 W2 W1 137.3(2) . 7_557 ?
S3 W2 W1 57.41(4) . 7_557 ?
S2 W2 W1 116.99(4) . 7_557 ?
S4 W2 W1 56.82(4) 7_557 7_557 ?
S1 W2 W1 117.07(4) . 7_557 ?
W3 W2 W1 59.847(11) . 7_557 ?
W1 W2 W1 89.804(12) . 7_557 ?
N2 W2 W3 141.1(2) . 7_557 ?
S3 W2 W3 117.30(5) . 7_557 ?
S2 W2 W3 57.10(4) . 7_557 ?
S4 W2 W3 56.67(4) 7_557 7_557 ?
S1 W2 W3 117.01(5) . 7_557 ?
W3 W2 W3 89.820(12) . 7_557 ?
W1 W2 W3 59.793(11) . 7_557 ?
W1 W2 W3 59.921(11) 7_557 7_557 ?
N3 W3 S4 99.5(2) . . ?
N3 W3 S2 92.8(2) . 7_557 ?
S4 W3 S2 89.87(6) . 7_557 ?
N3 W3 S1 93.5(2) . . ?
S4 W3 S1 89.17(6) . . ?
S2 W3 S1 173.72(6) 7_557 . ?
N3 W3 S3 87.2(2) . . ?
S4 W3 S3 173.25(6) . . ?
S2 W3 S3 90.31(6) 7_557 . ?
S1 W3 S3 89.91(6) . . ?
N3 W3 W1 130.2(2) . 7_557 ?
S4 W3 W1 117.48(5) . 7_557 ?
S2 W3 W1 57.64(4) 7_557 7_557 ?
S1 W3 W1 117.60(5) . 7_557 ?
S3 W3 W1 57.35(4) . 7_557 ?
N3 W3 W2 130.6(2) . . ?
S4 W3 W2 117.09(5) . . ?
S2 W3 W2 117.73(4) 7_557 . ?
S1 W3 W2 57.51(4) . . ?
S3 W3 W2 57.11(5) . . ?
W1 W3 W2 60.133(11) 7_557 . ?
N3 W3 W1 139.5(2) . . ?
S4 W3 W1 57.08(5) . . ?
S2 W3 W1 117.22(5) 7_557 . ?
S1 W3 W1 57.34(5) . . ?
S3 W3 W1 117.10(5) . . ?
W1 W3 W1 89.984(13) 7_557 . ?
W2 W3 W1 60.032(11) . . ?
N3 W3 W2 138.9(2) . 7_557 ?
S4 W3 W2 57.50(5) . 7_557 ?
S2 W3 W2 57.25(5) 7_557 7_557 ?
S1 W3 W2 117.31(5) . 7_557 ?
S3 W3 W2 117.34(5) . 7_557 ?
W1 W3 W2 60.033(11) 7_557 7_557 ?
W2 W3 W2 90.180(12) . 7_557 ?
W1 W3 W2 59.992(11) . 7_557 ?
W3 S1 W1 65.35(5) . . ?
W3 S1 W2 65.22(5) . . ?
W1 S1 W2 65.26(5) . . ?
W3 S2 W2 65.65(5) 7_557 . ?
W3 S2 W1 65.22(4) 7_557 . ?
W2 S2 W1 65.34(5) . . ?
W2 S3 W1 65.44(5) . 7_557 ?
W2 S3 W3 65.23(5) . . ?
W1 S3 W3 65.00(5) 7_557 . ?
W3 S4 W1 65.99(4) . . ?
W3 S4 W2 65.84(5) . 7_557 ?
W1 S4 W2 65.70(5) . 7_557 ?
C1 N1 W1 131.8(5) . . ?
C5 N2 W2 129.0(5) . . ?
C9 N3 W3 130.6(5) . . ?
N1 C1 C4 108.5(7) . . ?
N1 C1 C2 107.8(7) . . ?
C4 C1 C2 110.3(8) . . ?
N1 C1 C3 108.8(7) . . ?
C4 C1 C3 112.5(8) . . ?
C2 C1 C3 108.8(7) . . ?
N2 C5 C6 107.6(6) . . ?
N2 C5 C8 108.4(6) . . ?
C6 C5 C8 111.6(7) . . ?
N2 C5 C7 109.7(6) . . ?
C6 C5 C7 110.2(7) . . ?
C8 C5 C7 109.3(7) . . ?
C10 C9 N3 109.5(7) . . ?
C10 C9 C12 110.5(7) . . ?
N3 C9 C12 109.0(7) . . ?
C10 C9 C11 110.3(8) . . ?
N3 C9 C11 107.4(7) . . ?
C12 C9 C11 110.0(8) . . ?
N1S C1S C2S 108.3(7) . . ?
N1S C1S C4S 108.2(7) . . ?
C2S C1S C4S 111.7(8) . . ?
N1S C1S C3S 111.3(7) . . ?
C2S C1S C3S 109.5(8) . . ?
C4S C1S C3S 107.8(8) . . ?
loop_
_geom_bond_atom_site_label_1
_geom_bond_atom_site_label_2
_geom_bond_distance
_geom_bond_site_symmetry_2
_geom_bond_publ_flag
W1 N1 2.311(6) . ?
W1 S4 2.448(2) . ?
W1 S1 2.467(2) . ?
W1 S3 2.469(2) 7_557 ?
W1 S2 2.473(2) . ?
W1 W3 2.6577(4) 7_557 ?
W1 W3 2.6635(4) . ?
W1 W2 2.6642(4) . ?
W1 W2 2.6654(4) 7_557 ?
W2 N2 2.292(6) . ?
W2 S3 2.462(2) . ?
W2 S2 2.463(2) . ?
W2 S4 2.466(2) 7_557 ?
W2 S1 2.473(2) . ?
W2 W3 2.6623(4) . ?
W2 W1 2.6654(4) 7_557 ?
W2 W3 2.6680(4) 7_557 ?
W3 N3 2.305(6) . ?
W3 S4 2.443(2) . ?
W3 S2 2.459(2) 7_557 ?
W3 S1 2.467(2) . ?
W3 S3 2.477(2) . ?
W3 W1 2.6577(4) 7_557 ?
W3 W2 2.6680(4) 7_557 ?
S2 W3 2.459(2) 7_557 ?
S3 W1 2.469(2) 7_557 ?
S4 W2 2.466(2) 7_557 ?
N1 C1 1.500(10) . ?
N2 C5 1.499(9) . ?
N3 C9 1.498(9) . ?
C1 C4 1.516(12) . ?
C1 C2 1.510(12) . ?
C1 C3 1.533(12) . ?
C5 C6 1.528(12) . ?
C5 C8 1.529(11) . ?
C5 C7 1.535(11) . ?
C9 C10 1.502(12) . ?
C9 C12 1.533(12) . ?
C9 C11 1.529(12) . ?
N1S C1S 1.475(11) . ?
C1S C2S 1.512(12) . ?
C1S C4S 1.512(12) . ?
C1S C3S 1.526(12) . ?

File: notebook/data/Fernandinite_0005363.cif
data_global
_chemical_name_mineral 'Fernandinite'
loop_
_publ_author_name
'Evans H T'
'Post J E'
'Ross D R'
'Nelen J A'
_journal_name_full 'The Canadian Mineralogist'
_journal_volume 32 
_journal_year 1994
_journal_page_first 339
_journal_page_last 351
_publ_section_title
;
 The crystal structure and crystal chemistry of fernandinite and corvusite
 Minasragu, Peru, with general formula (Ca,Na,K)x(V,Fe,Ti)8O20.4H2O
;
_database_code_amcsd 0005363
_chemical_compound_source 'Minasragu, Peru'
_chemical_formula_sum 'V2 Ca.72 O5'
_cell_length_a 11.680
_cell_length_b 3.6537
_cell_length_c 11.023
_cell_angle_alpha 90
_cell_angle_beta 105.00
_cell_angle_gamma 90
_cell_volume 454.380
_exptl_crystal_density_diffrn      3.081
_symmetry_space_group_name_H-M 'C 1 2/m 1'
loop_
_space_group_symop_operation_xyz
  'x,y,z'
  '1/2+x,1/2+y,z'
  'x,-y,z'
  '1/2+x,1/2-y,z'
  '-x,y,-z'
  '1/2-x,1/2+y,-z'
  '-x,-y,-z'
  '1/2-x,1/2-y,-z'
loop_
_atom_site_label
_atom_site_fract_x
_atom_site_fract_y
_atom_site_fract_z
_atom_site_occupancy
_atom_site_U_iso_or_equiv
V1   0.80180   0.00000   0.13700   1.00000   0.01000
V2   0.09820   0.00000   0.13780   1.00000   0.01000
Ca1   0.06100   0.00000   0.50600   0.46000   0.02000
Ca2   0.56800   0.00000   0.47800   0.26000   0.02000
O1   0.94600   0.00000   0.09600   1.00000   0.01000
O2   0.84900   0.00000   0.28300   1.00000   0.01000
O3   0.62900   0.00000   0.12000   1.00000   0.01000
O4   0.27400   0.00000   0.10000   1.00000   0.01000
O5   0.11000   0.00000   0.28600   1.00000   0.01000

File: notebook/data/Ferri-clinoferroholmquistite_0005891.cif
data_global
_chemical_name_mineral 'Ferri-clinoferroholmquistite'
loop_
_publ_author_name
'Oberti R'
'Camara F'
'Caballero J M'
'Ottolini L'
_journal_name_full 'The Canadian Mineralogist'
_journal_volume 41 
_journal_year 2003
_journal_page_first 1345
_journal_page_last 1354
_publ_section_title
;
 Sodic-ferri-ferropedrizite and ferri-clinoferroholmquistite: mineral data and
 degree of order of the A-site cations in Li-rich amphiboles
 Sequence number in the CNR-IGG database: SEQ 1043
;
_database_code_amcsd 0005891
_chemical_formula_sum 'Na.64 Li2.18 Ca.02 Mg1.06 Fe3.24 Al.26 Zn.02 Mn.14 Si8 O23.8 F.2 H1.8'
_cell_length_a 9.462
_cell_length_b 17.898
_cell_length_c 5.302
_cell_angle_alpha 90
_cell_angle_beta 101.88
_cell_angle_gamma 90
_cell_volume 878.666
_exptl_crystal_density_diffrn      3.267
_symmetry_space_group_name_H-M 'C 1 2/m 1'
loop_
_space_group_symop_operation_xyz
  'x,y,z'
  '1/2+x,1/2+y,z'
  'x,-y,z'
  '1/2+x,1/2-y,z'
  '-x,y,-z'
  '1/2-x,1/2+y,-z'
  '-x,-y,-z'
  '1/2-x,1/2-y,-z'
loop_
_atom_site_label
_atom_site_fract_x
_atom_site_fract_y
_atom_site_fract_z
_atom_site_occupancy
_atom_site_U_iso_or_equiv
NaAm   0.07830   0.50000   0.15450   0.28000   0.03369
LiM4*   0.00000   0.25710   0.50000   0.95000   0.02571
CaM4*   0.00000   0.25710   0.50000   0.01000   0.02571
NaM4*   0.00000   0.25710   0.50000   0.04000   0.02571
MgM1   0.00000   0.08900   0.50000   0.51000   0.00722
FeM1   0.00000   0.08900   0.50000   0.49000   0.00722
FeM2   0.00000   0.18200   0.00000   0.86000   0.00621
AlM2   0.00000   0.18200   0.00000   0.13000   0.00621
ZnM2   0.00000   0.18200   0.00000   0.01000   0.00621
LiM3   0.00000   0.00000   0.00000   0.28000   0.00773
MnM3   0.00000   0.00000   0.00000   0.14000   0.00773
FeM3   0.00000   0.00000   0.00000   0.54000   0.00773
MgM3   0.00000   0.00000   0.00000   0.04000   0.00773
SiT1   0.28690   0.08640   0.27610   1.00000   0.00557
SiT2   0.29750   0.17120   0.78540   1.00000   0.00583
O1   0.11220   0.09140   0.20200   1.00000   0.00760
O2   0.12190   0.17420   0.73140   1.00000   0.00785
O3   0.11480   0.00000   0.70220   0.90000   0.01102
F3   0.11480   0.00000   0.70220   0.10000   0.01102
O4   0.37590   0.25010   0.78050   1.00000   0.01013
O5   0.35490   0.12970   0.06170   1.00000   0.01013
O6   0.34680   0.12070   0.56040   1.00000   0.01127
O7   0.33890   0.00000   0.27960   1.00000   0.01102
H   0.19800   0.00000   0.74400   0.90000   0.03508
loop_
_atom_site_aniso_label
_atom_site_aniso_U_11
_atom_site_aniso_U_22
_atom_site_aniso_U_33
_atom_site_aniso_U_12
_atom_site_aniso_U_13
_atom_site_aniso_U_23
NaAm 0.04126 0.02272 0.04282 0.00000 0.02409 0.00000
LiM4' 0.01998 0.04382 0.01527 0.00000 0.00876 0.00000
CaM4' 0.01998 0.04382 0.01527 0.00000 0.00876 0.00000
NaM4' 0.01998 0.04382 0.01527 0.00000 0.00876 0.00000
MgM1 0.00825 0.00649 0.00736 0.00000 0.00292 0.00000
FeM1 0.00825 0.00649 0.00736 0.00000 0.00292 0.00000
FeM2 0.00608 0.00649 0.00668 0.00000 0.00146 0.00000
AlM2 0.00608 0.00649 0.00668 0.00000 0.00146 0.00000
ZnM2 0.00608 0.00649 0.00668 0.00000 0.00146 0.00000
LiM3 0.00912 0.00649 0.00777 0.00000 0.00122 0.00000
MnM3 0.00912 0.00649 0.00777 0.00000 0.00122 0.00000
FeM3 0.00912 0.00649 0.00777 0.00000 0.00122 0.00000
MgM3 0.00912 0.00649 0.00777 0.00000 0.00122 0.00000
SiT1 0.00565 0.00487 0.00614 0.00000 0.00146 0.00000
SiT2 0.00608 0.00487 0.00600 -0.00084 0.00146 0.00000
O1 0.00565 0.00811 0.00886 0.00000 0.00146 0.00000
O2 0.00608 0.00811 0.00873 0.00000 0.00170 0.00047
O3 0.00956 0.01136 0.01255 0.00000 0.00170 0.00000
F3 0.00956 0.01136 0.01255 0.00000 0.00170 0.00000
O4 0.01173 0.00811 0.01091 -0.00336 0.00170 0.00094
O5 0.00738 0.01298 0.00982 0.00000 0.00219 0.00470
O6 0.00869 0.01623 0.00859 0.00168 0.00122 -0.00470
O7 0.01042 0.00325 0.01964 0.00000 0.00316 0.00000

File: notebook/data/Ferri-leakeite_0001541.cif
data_global
_chemical_name_mineral 'Ferri-leakeite'
loop_
_publ_author_name
'Hawthorne F C'
'Oberti R'
'Ungaretti L'
'Grice J D'
_journal_name_full 'American Mineralogist'
_journal_volume 77 
_journal_year 1992
_journal_page_first 1112
_journal_page_last 1115
_publ_section_title
;
 Leakeite, NaNa2(Mg2Fe2Li)Si8O22(OH)2, a new alkali amphibole from the
 Kajlidongri manganese mine, Jhabua district, Madhya Pradesh, India
;
_database_code_amcsd 0001541
_chemical_compound_source 'Kajlidongri manganese mine, Jhabua district, Madhya Pradesh, India'
_chemical_formula_sum 'O24 Si8 Mg2.17 Fe2 Li.83 Na2.962 Ca.04 H2'
_cell_length_a 9.822
_cell_length_b 17.836
_cell_length_c 5.286
_cell_angle_alpha 90
_cell_angle_beta 104.37
_cell_angle_gamma 90
_cell_volume 897.056
_exptl_crystal_density_diffrn      3.149
_symmetry_space_group_name_H-M 'C 1 2/m 1'
loop_
_space_group_symop_operation_xyz
  'x,y,z'
  '1/2+x,1/2+y,z'
  'x,-y,z'
  '1/2+x,1/2-y,z'
  '-x,y,-z'
  '1/2-x,1/2+y,-z'
  '-x,-y,-z'
  '1/2-x,1/2-y,-z'
loop_
_atom_site_label
_atom_site_fract_x
_atom_site_fract_y
_atom_site_fract_z
_atom_site_occupancy
_atom_site_U_iso_or_equiv
O1   0.11000   0.09050   0.21540   1.00000 ?
O2   0.11840   0.16850   0.72840   1.00000 ?
O3   0.11100   0.00000   0.69850   1.00000 ?
O4   0.36230   0.25040   0.80270   1.00000 ?
O5   0.34860   0.12810   0.08500   1.00000 ?
O6   0.34360   0.11930   0.58540   1.00000 ?
O7   0.33380   0.00000   0.29830   1.00000 ?
Si1   0.27800   0.08620   0.29440   1.00000 ?
Si2   0.28830   0.17120   0.80180   1.00000 ?
Mg1   0.00000   0.08480   0.50000   0.72000 ?
Fe1   0.00000   0.08480   0.50000   0.28000 ?
Mg2   0.00000   0.17960   0.00000   0.28000 ?
Fe2   0.00000   0.17960   0.00000   0.72000 ?
Li3   0.00000   0.00000   0.00000   0.83000 ?
Mg3   0.00000   0.00000   0.00000   0.17000 ?
Na4   0.00000   0.27630   0.50000   0.98000 ?
Ca4   0.00000   0.27630   0.50000   0.02000 ?
NaA   0.00000   0.50000   0.00000   0.85000 ?
Nam   0.03990   0.50000   0.09300   0.03800 ?
Na2   0.00000   0.47660   0.00000   0.03800   0.05243
H   0.18450   0.00000   0.77050   1.00000 ?
loop_
_atom_site_aniso_label
_atom_site_aniso_U_11
_atom_site_aniso_U_22
_atom_site_aniso_U_33
_atom_site_aniso_U_12
_atom_site_aniso_U_13
_atom_site_aniso_U_23
O1 0.00596 0.00967 0.01076 -0.00086 0.00123 -0.00046
O2 0.00734 0.00967 0.01103 0.00086 0.00148 0.00185
O3 0.01055 0.00806 0.01474 -0.00344 0.00123 -0.00046
O4 0.01513 0.00645 0.01275 -0.00258 0.00420 0.00000
O5 0.00642 0.01289 0.00903 0.00086 0.00148 0.00324
O6 0.00734 0.01289 0.00784 0.00000 0.00123 -0.00278
O7 0.00963 0.00483 0.01979 0.00000 0.00173 0.00000
Si1 0.00596 0.00483 0.00638 0.00000 0.00099 -0.00046
Si2 0.00504 0.00483 0.00664 -0.00086 0.00123 0.00000
Mg1 0.00780 0.01128 0.00810 0.00000 0.00296 0.00000
Fe1 0.00780 0.01128 0.00810 0.00000 0.00296 0.00000
Mg2 0.00596 0.00483 0.00744 0.00000 0.00148 0.00000
Fe2 0.00596 0.00483 0.00744 0.00000 0.00148 0.00000
Li3 0.01055 0.00483 0.00863 0.00000 -0.00049 0.00000
Mg3 0.01055 0.00483 0.00863 0.00000 -0.00049 0.00000
Na4 0.01697 0.01128 0.02125 0.00000 0.01111 0.00000
Ca4 0.01697 0.01128 0.02125 0.00000 0.01111 0.00000
NaA 0.09218 0.01450 0.10242 0.00000 0.09478 0.00000
Nam 0.04953 0.02579 0.04477 0.00000 0.03678 0.00000

File: notebook/data/Ferro-axinite_0006111.cif
data_global
_chemical_name_mineral 'Ferro-axinite'
loop_
_publ_author_name
'Filip J'
'Kolitsch U'
'Novak M'
'Schneeweiss O'
_journal_name_full 'The Canadian Mineralogist'
_journal_volume 44 
_journal_year 2006
_journal_page_first 1159
_journal_page_last 1170
_publ_section_title
;
 The crystal structure of near-end-member ferroaxinite from an iron-contaminated
 pegmatite at Malesov, Czech Republic
;
_database_code_amcsd 0006111
_chemical_compound_source 'Malesov, Czech Republic'
_chemical_formula_sum 'Ca2 Fe.958 Mg.059 Al1.984 B Si4 O16 H'
_cell_length_a 7.152
_cell_length_b 9.206
_cell_length_c 8.962
_cell_angle_alpha 91.84
_cell_angle_beta 98.17
_cell_angle_gamma 77.33
_cell_volume 569.858
_exptl_crystal_density_diffrn      3.315
_symmetry_space_group_name_H-M 'P -1'
loop_
_space_group_symop_operation_xyz
  'x,y,z'
  '-x,-y,-z'
loop_
_atom_site_label
_atom_site_fract_x
_atom_site_fract_y
_atom_site_fract_z
_atom_site_occupancy
_atom_site_U_iso_or_equiv
CaX1   0.74654   0.34815   0.39531   1.00000   0.00780
CaX2   0.18294   0.10007   0.08383   1.00000   0.00845
FeY   0.76793   0.59093   0.11191   0.94130   0.00825
MgY   0.76793   0.59093   0.11191   0.05870   0.00825
AlZ1   0.05241   0.80071   0.25398   0.98370   0.00379
FeZ1   0.05241   0.80071   0.25398   0.01630   0.00379
AlZ2   0.35207   0.93593   0.42115   1.00000   0.00415
BT5   0.46146   0.63436   0.28684   1.00000   0.00474
SiT1   0.21024   0.44997   0.23430   1.00000   0.00447
SiT2   0.21917   0.27475   0.52333   1.00000   0.00379
SiT3   0.69820   0.25644   0.01151   1.00000   0.00459
SiT4   0.64140   0.01946   0.23044   1.00000   0.00413
O1   0.05360   0.60321   0.18957   1.00000   0.00670
O2   0.23119   0.33833   0.09578   1.00000   0.00882
O3   0.41844   0.48704   0.31215   1.00000   0.00670
O4   0.13537   0.37210   0.36980   1.00000   0.00996
O5   0.02163   0.24270   0.56436   1.00000   0.00626
O6   0.32702   0.38060   0.64393   1.00000   0.00649
O7   0.38056   0.12747   0.49578   1.00000   0.00539
O8   0.53476   0.34395   0.87689   1.00000   0.00692
O9   0.87563   0.15555   0.93367   1.00000   0.00590
O10   0.76780   0.36672   0.13914   1.00000   0.00874
O11   0.60268   0.13512   0.08713   1.00000   0.00901
O12   0.43624   0.98117   0.24413   1.00000   0.00590
O13   0.72081   0.10006   0.38469   1.00000   0.00604
O14   0.79432   0.87507   0.17743   1.00000   0.00700
O15   0.32502   0.74622   0.35434   1.00000   0.00497
O-h16   0.09682   0.99539   0.32260   1.00000   0.00578
H   0.99300   0.96300   0.63100   1.00000   0.02100
loop_
_atom_site_aniso_label
_atom_site_aniso_U_11
_atom_site_aniso_U_22
_atom_site_aniso_U_33
_atom_site_aniso_U_12
_atom_site_aniso_U_13
_atom_site_aniso_U_23
CaX1 0.00888 0.00599 0.00774 -0.00090 -0.00066 0.00133
CaX2 0.00941 0.00784 0.00767 -0.00303 -0.00257 0.00229
FeY 0.00543 0.01147 0.00813 -0.00209 0.00081 0.00305
MgY 0.00543 0.01147 0.00813 -0.00209 0.00081 0.00305
AlZ1 0.00382 0.00396 0.00362 -0.00084 0.00061 0.00019
FeZ1 0.00382 0.00396 0.00362 -0.00084 0.00061 0.00019
AlZ2 0.00418 0.00429 0.00414 -0.00133 0.00059 -0.00033
BT5 0.00460 0.00490 0.00470 -0.00090 0.00080 -0.00040
SiT1 0.00501 0.00399 0.00438 -0.00106 0.00035 0.00039
SiT2 0.00349 0.00387 0.00406 -0.00101 0.00036 0.00019
SiT3 0.00519 0.00459 0.00374 -0.00041 0.00070 0.00040
SiT4 0.00392 0.00491 0.00372 -0.00115 0.00077 0.00019
O1 0.00680 0.00490 0.00780 -0.00060 -0.00020 0.00020
O2 0.01160 0.00720 0.00770 -0.00190 0.00180 -0.00210
O3 0.00550 0.00530 0.00950 -0.00230 -0.00050 0.00130
O4 0.00830 0.01320 0.00870 -0.00320 -0.00030 0.00620
O5 0.00510 0.00870 0.00570 -0.00260 0.00140 0.00090
O6 0.00480 0.00610 0.00810 -0.00150 -0.00050 -0.00190
O7 0.00460 0.00450 0.00670 -0.00060 0.00050 -0.00140
O8 0.00720 0.00800 0.00480 0.00070 0.00140 0.00140
O9 0.00570 0.00610 0.00550 -0.00010 0.00170 -0.00020
O10 0.01130 0.00810 0.00680 -0.00280 0.00060 -0.00170
O11 0.01000 0.00990 0.00780 -0.00320 0.00090 0.00440
O12 0.00480 0.00860 0.00510 -0.00270 0.00110 0.00070
O13 0.00700 0.00710 0.00450 -0.00270 0.00080 -0.00100
O14 0.00500 0.00810 0.00670 0.00080 0.00030 -0.00110
O15 0.00460 0.00470 0.00570 -0.00080 0.00110 -0.00110
O-h16 0.00470 0.00620 0.00640 -0.00070 0.00140 -0.00090

File: notebook/data/Ferro-ferri-fluoro-leakeite_0001588.cif
data_global
_chemical_name_mineral 'Ferro-ferri-fluoro-leakeite'
loop_
_publ_author_name
'Hawthorne F C'
'Ungaretti L'
'Oberti R'
'Bottazzi P'
'Czamanske G K'
_journal_name_full 'American Mineralogist'
_journal_volume 78 
_journal_year 1993
_journal_page_first 733
_journal_page_last 745
_publ_section_title
;
 Li: an important component in igneous alkali amphiboles
 Sample: A(3), ferro-fluor-leakeite
;
_database_code_amcsd 0001588
_chemical_compound_source 'Questa caldera, New Mexico'
_chemical_formula_sum 'O22.3 (F1.7 Si7.672) Al.328 Mg.54 Fe2.98 Mn.7 Ti.08 Zn.06 Li.64 Na2.662 K.238 H.3'
_cell_length_a 9.792
_cell_length_b 17.934
_cell_length_c 5.313
_cell_angle_alpha 90
_cell_angle_beta 103.87
_cell_angle_gamma 90
_cell_volume 905.810
_exptl_crystal_density_diffrn      3.353
_symmetry_space_group_name_H-M 'C 1 2/m 1'
loop_
_space_group_symop_operation_xyz
  'x,y,z'
  '1/2+x,1/2+y,z'
  'x,-y,z'
  '1/2+x,1/2-y,z'
  '-x,y,-z'
  '1/2-x,1/2+y,-z'
  '-x,-y,-z'
  '1/2-x,1/2-y,-z'
loop_
_atom_site_label
_atom_site_fract_x
_atom_site_fract_y
_atom_site_fract_z
_atom_site_occupancy
_atom_site_U_iso_or_equiv
O1   0.11070   0.09060   0.20880   1.00000   0.00823
O2   0.11980   0.17150   0.73680   1.00000   0.00811
O-H3   0.11300   0.00000   0.70710   0.15000   0.01418
F   0.11300   0.00000   0.70710   0.85000   0.01418
O4   0.36520   0.24970   0.80130   1.00000   0.01026
O5   0.35070   0.12840   0.08360   1.00000   0.01039
O6   0.34170   0.12010   0.58050   1.00000   0.01026
O7   0.33560   0.00000   0.29920   1.00000   0.01102
SiT1   0.27970   0.08580   0.29180   0.95900   0.00583
AlT1   0.27970   0.08580   0.29180   0.04100   0.00583
SiT2   0.29030   0.17070   0.80240   0.95900   0.00570
AlT2   0.29030   0.17070   0.80240   0.04100   0.00570
MgM1   0.00000   0.08880   0.50000   0.25000   0.00798
Fe2+M1   0.00000   0.08880   0.50000   0.56000   0.00798
MnM1   0.00000   0.08880   0.50000   0.19000   0.00798
Fe2+M2   0.00000   0.18110   0.00000   0.02000   0.00671
Fe3+M2   0.00000   0.18110   0.00000   0.91000   0.00671
TiM2   0.00000   0.18110   0.00000   0.04000   0.00671
ZnM2   0.00000   0.18110   0.00000   0.03000   0.00671
LiM3   0.00000   0.00000   0.00000   0.64000   0.00849
MgM3   0.00000   0.00000   0.00000   0.04000   0.00849
MnM3   0.00000   0.00000   0.00000   0.32000   0.00849
NaM4   0.00000   0.27760   0.50000   1.00000   0.01406
KA   0.00000   0.50000   0.00000   0.06400   0.06155
NaA   0.00000   0.50000   0.00000   0.18000   0.06155
KAm   0.04560   0.50000   0.09730   0.08300   0.04458
NaAm   0.04560   0.50000   0.09730   0.23000   0.04458
KA2   0.00000   0.46930   0.00000   0.00400   0.04673
NaA2   0.00000   0.46930   0.00000   0.01100   0.04673

File: notebook/data/Ferrocolumbite_0003830.cif
data_global
_chemical_name_mineral 'Ferrocolumbite'
loop_
_publ_author_name
'Tarantino S C'
'Zema M'
_journal_name_full 'American Mineralogist'
_journal_volume 90 
_journal_year 2005
_journal_page_first 1291
_journal_page_last 1300
_publ_section_title
;
 Mixing and ordering behavior in manganocolumbite-ferrocolumbite solid solution:
 A single-crystal X-ray diffraction study
 Sample: BRA n18 Qm=0.618 from S. Jose de Safira, Minas Gerais, Brazil
 Note: Occupancies calculated assuming complete Fe/Mn disorder
;
_database_code_amcsd 0003830
_chemical_formula_sum '(Fe.263 Nb.633 Mn.07 Ta.034) O2'
_cell_length_a 14.2427
_cell_length_b 5.7290
_cell_length_c 5.0856
_cell_angle_alpha 90
_cell_angle_beta 90
_cell_angle_gamma 90
_cell_volume 414.967
_exptl_crystal_density_diffrn      5.545
_symmetry_space_group_name_H-M 'P b c n'
loop_
_space_group_symop_operation_xyz
  'x,y,z'
  'x,-y,1/2+z'
  '-x,y,1/2-z'
  '1/2-x,1/2+y,z'
  '1/2+x,1/2-y,-z'
  '1/2+x,1/2+y,1/2-z'
  '1/2-x,1/2-y,1/2+z'
  '-x,-y,-z'
loop_
_atom_site_label
_atom_site_fract_x
_atom_site_fract_y
_atom_site_fract_z
_atom_site_occupancy
_atom_site_U_iso_or_equiv
FeA   0.00000   0.33008   0.25000   0.58900   0.00770
NbA   0.00000   0.33008   0.25000   0.25000   0.00770
MnA   0.00000   0.33008   0.25000   0.15600   0.00770
TaA   0.00000   0.33008   0.25000   0.00500   0.00770
NbB   0.16292   0.17652   0.74777   0.82500   0.00660
FeB   0.16292   0.17652   0.74777   0.10000   0.00660
TaB   0.16292   0.17652   0.74777   0.04800   0.00660
MnB   0.16292   0.17652   0.74777   0.02700   0.00660
O1   0.09492   0.10650   0.07180   1.00000   0.00910
O2   0.42004   0.11700   0.09360   1.00000   0.01000
O3   0.75627   0.12180   0.08230   1.00000   0.00820

File: notebook/data/Ferrocolumbite_0003831.cif
data_global
_chemical_name_mineral 'Ferrocolumbite'
loop_
_publ_author_name
'Tarantino S C'
'Zema M'
_journal_name_full 'American Mineralogist'
_journal_volume 90 
_journal_year 2005
_journal_page_first 1291
_journal_page_last 1300
_publ_section_title
;
 Mixing and ordering behavior in manganocolumbite-ferrocolumbite solid solution:
 A single-crystal X-ray diffraction study
 Sample: BRA n18 Qm=0.685 from S. Jose de Safira, Minas Gerais, Brazil
 Sample: Annealed at T = 600 C for t = 20 m
 Note: Occupancies calculated assuming complete Fe/Mn disorder
;
_database_code_amcsd 0003831
_chemical_formula_sum '(Fe.264 Nb.633 Mn.07 Ta.034) O2'
_cell_length_a 14.2445
_cell_length_b 5.7265
_cell_length_c 5.0789
_cell_angle_alpha 90
_cell_angle_beta 90
_cell_angle_gamma 90
_cell_volume 414.292
_exptl_crystal_density_diffrn      5.553
_symmetry_space_group_name_H-M 'P b c n'
loop_
_space_group_symop_operation_xyz
  'x,y,z'
  'x,-y,1/2+z'
  '-x,y,1/2-z'
  '1/2-x,1/2+y,z'
  '1/2+x,1/2-y,-z'
  '1/2+x,1/2+y,1/2-z'
  '1/2-x,1/2-y,1/2+z'
  '-x,-y,-z'
loop_
_atom_site_label
_atom_site_fract_x
_atom_site_fract_y
_atom_site_fract_z
_atom_site_occupancy
_atom_site_U_iso_or_equiv
FeA   0.00000   0.32929   0.25000   0.62500   0.00740
NbA   0.00000   0.32929   0.25000   0.20700   0.00740
MnA   0.00000   0.32929   0.25000   0.16500   0.00740
TaA   0.00000   0.32929   0.25000   0.00300   0.00740
NbB   0.16285   0.17715   0.74782   0.84600   0.00620
FeB   0.16285   0.17715   0.74782   0.08300   0.00620
TaB   0.16285   0.17715   0.74782   0.04900   0.00620
MnB   0.16285   0.17715   0.74782   0.02200   0.00620
O1   0.09502   0.10630   0.07210   1.00000   0.00880
O2   0.41991   0.11684   0.09440   1.00000   0.00940
O3   0.75624   0.12194   0.08280   1.00000   0.00800
