Repository: PrabhuLab/ml-crystals

# ml-crystals
Extract information from .cif files commonly used in crystallography. Identify crystalline structures and potential use cases.

File: notebook/data/Ferrocolumbite_0003836.cif
data_global
_chemical_name_mineral 'Ferrocolumbite'
loop_
_publ_author_name
'Tarantino S C'
'Zema M'
_journal_name_full 'American Mineralogist'
_journal_volume 90 
_journal_year 2005
_journal_page_first 1291
_journal_page_last 1300
_publ_section_title
;
 Mixing and ordering behavior in manganocolumbite-ferrocolumbite solid solution:
 A single-crystal X-ray diffraction study
 Sample: BRA n18 Qm=0.898 from S. Jose de Safira, Minas Gerais, Brazil
 Sample: Annealed at T = 800 C for t = 7 m
 Note: Occupancies calculated assuming complete Fe/Mn disorder
;
_database_code_amcsd 0003836
_chemical_formula_sum 'Fe.791 Mn.209 Nb1.9 Ta.1 O6'
_cell_length_a 14.2733
_cell_length_b 5.7317
_cell_length_c 5.0646
_cell_angle_alpha 90
_cell_angle_beta 90
_cell_angle_gamma 90
_cell_volume 414.336
_exptl_crystal_density_diffrn      5.551
_symmetry_space_group_name_H-M 'P b c n'
loop_
_space_group_symop_operation_xyz
  'x,y,z'
  'x,-y,1/2+z'
  '-x,y,1/2-z'
  '1/2-x,1/2+y,z'
  '1/2+x,1/2-y,-z'
  '1/2+x,1/2+y,1/2-z'
  '1/2-x,1/2-y,1/2+z'
  '-x,-y,-z'
loop_
_atom_site_label
_atom_site_fract_x
_atom_site_fract_y
_atom_site_fract_z
_atom_site_occupancy
_atom_site_U_iso_or_equiv
FeA   0.00000   0.32901   0.25000   0.73700   0.00590
MnA   0.00000   0.32901   0.25000   0.19500   0.00590
NbA   0.00000   0.32901   0.25000   0.06800   0.00590
NbB   0.16198   0.17932   0.74781   0.91600   0.00450
TaB   0.16198   0.17932   0.74781   0.05000   0.00450
FeB   0.16198   0.17932   0.74781   0.02700   0.00450
MnB   0.16198   0.17932   0.74781   0.00700   0.00450
O1   0.09620   0.10423   0.07020   1.00000   0.00700
O2   0.41902   0.11657   0.09660   1.00000   0.00810
O3   0.75607   0.12332   0.08200   1.00000   0.00660

File: notebook/data/Ferrokinoshitalite_0005634.cif
data_global
_chemical_name_mineral 'Ferrokinoshitalite'
loop_
_publ_author_name
'Guggenheim S'
'Frimmel H E'
_journal_name_full 'The Canadian Mineralogist'
_journal_volume 37 
_journal_year 1999
_journal_page_first 1445
_journal_page_last 1452
_publ_section_title
;
 Ferrokinoshitalite, a new species of brittle mica from the
 Broken Hill Mine, South Africa: Structural and mineralogical
 characterization
;
_database_code_amcsd 0005634
_chemical_compound_source 'Broken Hill Mine, South Africa'
_chemical_formula_sum '(Ba.56 K.39 Na.05) (Fe1.95 Mg.78 Mn.09 Ti.18) (Si2.44 Al1.56) O11.36 (F.64 H1.36)'
_cell_length_a 5.389
_cell_length_b 9.337
_cell_length_c 10.054
_cell_angle_alpha 90
_cell_angle_beta 100.53
_cell_angle_gamma 90
_cell_volume 497.369
_exptl_crystal_density_diffrn      3.610
_symmetry_space_group_name_H-M 'C 1 2/m 1'
loop_
_space_group_symop_operation_xyz
  'x,y,z'
  '1/2+x,1/2+y,z'
  'x,-y,z'
  '1/2+x,1/2-y,z'
  '-x,y,-z'
  '1/2-x,1/2+y,-z'
  '-x,-y,-z'
  '1/2-x,1/2-y,-z'
loop_
_atom_site_label
_atom_site_fract_x
_atom_site_fract_y
_atom_site_fract_z
_atom_site_occupancy
Ba   0.00000   0.50000   0.00000   0.56000
K   0.00000   0.50000   0.00000   0.39000
Na   0.00000   0.50000   0.00000   0.05000
Fe1   0.00000   0.00000   0.50000   0.65000
Mg1   0.00000   0.00000   0.50000   0.26000
Mn1   0.00000   0.00000   0.50000   0.03000
Ti1   0.00000   0.00000   0.50000   0.06000
Fe2   0.00000   0.33310   0.50000   0.65000
Mg2   0.00000   0.33310   0.50000   0.26000
Mn2   0.00000   0.33310   0.50000   0.03000
Ti2   0.00000   0.33310   0.50000   0.06000
Si   0.07450   0.16640   0.21990   0.61000
Al   0.07450   0.16640   0.21990   0.39000
O1   0.03330   0.00000   0.15780   1.00000
O2   0.31340   0.24000   0.15860   1.00000
O3   0.13190   0.16590   0.38830   1.00000
O-H   0.12290   0.50000   0.38710   0.68000
F   0.12290   0.50000   0.38710   0.32000
loop_
_atom_site_aniso_label
_atom_site_aniso_U_11
_atom_site_aniso_U_22
_atom_site_aniso_U_33
_atom_site_aniso_U_12
_atom_site_aniso_U_13
_atom_site_aniso_U_23
Ba 0.01991 0.01705 0.03321 0.00000 0.01008 0.00000
K 0.01991 0.01705 0.03321 0.00000 0.01008 0.00000
Na 0.01991 0.01705 0.03321 0.00000 0.01008 0.00000
Fe1 0.00995 0.00574 0.01683 0.00000 0.00743 0.00000
Mg1 0.00995 0.00574 0.01683 0.00000 0.00743 0.00000
Mn1 0.00995 0.00574 0.01683 0.00000 0.00743 0.00000
Ti1 0.00995 0.00574 0.01683 0.00000 0.00743 0.00000
Fe2 0.00782 0.00892 0.01604 0.00000 0.00318 0.00000
Mg2 0.00782 0.00892 0.01604 0.00000 0.00318 0.00000
Mn2 0.00782 0.00892 0.01604 0.00000 0.00318 0.00000
Ti2 0.00782 0.00892 0.01604 0.00000 0.00318 0.00000
Si 0.01081 0.00852 0.01500 0.00000 0.00451 -0.00094
Al 0.01081 0.00852 0.01500 0.00000 0.00451 -0.00094
O1 0.03840 0.01502 0.01336 0.00000 0.00265 0.00000
O2 0.02275 0.02827 0.01930 -0.02005 0.00743 -0.00468
O3 0.01408 0.01325 0.01782 0.00000 0.00690 -0.00234
O-H 0.01422 0.01237 0.03118 0.00000 0.01061 0.00000
F 0.01422 0.01237 0.03118 0.00000 0.01061 0.00000

File: notebook/data/Fettelite_0018386.cif
data_global
_chemical_name_mineral 'Fettelite'
loop_
_publ_author_name
'Bindi L'
'Menchetti S'
_journal_name_full 'American Mineralogist'
_journal_volume 96 
_journal_year 2011
_journal_page_first 792
_journal_page_last 796
_publ_section_title
;
 Fast ion conduction character and ionic phase-transition in silver sulfosalts:
 The case of fettelite [Ag6As2S7][Ag10HgAs2S8]
 Note: T = 400 K
;
_database_code_amcsd 0018386
_chemical_compound_source 'Synthetic'
_chemical_formula_sum 'Ag17.742 As3.552 Sb.448 S15'
_cell_length_a 7.5984
_cell_length_b 7.5984
_cell_length_c 15.557
_cell_angle_alpha 90
_cell_angle_beta 90
_cell_angle_gamma 120
_cell_volume 777.859
_exptl_crystal_density_diffrn      5.797
_symmetry_space_group_name_H-M 'P -3 m 1'
loop_
_space_group_symop_operation_xyz
  'x,y,z'
  '-y,-x,z'
  'y,-x+y,-z'
  '-x,-x+y,-z'
  '-x+y,-x,z'
  '-x+y,y,z'
  '-x,-y,-z'
  'y,x,-z'
  '-y,x-y,z'
  'x,x-y,z'
  'x-y,x,-z'
  'x-y,-y,-z'
loop_
_atom_site_label
_atom_site_fract_x
_atom_site_fract_y
_atom_site_fract_z
_atom_site_occupancy
_atom_site_U_iso_or_equiv
Ag1   0.46798   0.53202   0.30158   1.00000   0.04750
Ag2   0.29657   0.14829   0.08926   1.00000   0.06130
Ag3   0.50000   0.00000   0.50000   0.85400   0.07700
Ag4   0.27500   0.00000   0.50000   0.20000   0.04000
Ag5   0.20100   0.00000   0.50000   0.33000   0.08000
As1   0.33333   0.66667   0.07345   1.00000   0.02830
As2   0.00000   0.00000   0.28096   0.77600   0.02880
Sb2   0.00000   0.00000   0.28096   0.22400   0.02880
S1   0.48400   0.51600   0.14300   1.00000   0.05870
S2   0.30330   0.15166   0.35386   1.00000   0.02880
S3   0.33333   0.66667   0.43642   1.00000   0.02880
S4   0.00000   0.00000   0.00000   1.00000   0.09000
loop_
_atom_site_aniso_label
_atom_site_aniso_U_11
_atom_site_aniso_U_22
_atom_site_aniso_U_33
_atom_site_aniso_U_12
_atom_site_aniso_U_13
_atom_site_aniso_U_23
Ag1 0.04540 0.04540 0.04120 0.01490 -0.00711 0.00711
Ag2 0.04510 0.06150 0.07180 0.02250 -0.03650 -0.01830
Ag3 0.13800 0.02800 0.02770 0.01410 0.00030 0.00050
Ag4 0.05300 0.03500 0.02600 0.01730 0.00960 0.01900
Ag5 0.10300 0.09600 0.03900 0.04800 -0.00570 -0.01100
As1 0.03530 0.03530 0.01430 0.01760 0.00000 0.00000
As2 0.03490 0.03490 0.01650 0.01750 0.00000 0.00000
Sb2 0.03490 0.03490 0.01650 0.01750 0.00000 0.00000
S1 0.08100 0.08100 0.04730 0.06600 0.00200 -0.00200
S2 0.03180 0.03090 0.02390 0.01590 0.00170 0.00080
S3 0.03530 0.03530 0.01600 0.01760 0.00000 0.00000
S4 0.09200 0.09200 0.08700 0.04600 0.00000 0.00000

File: notebook/data/ICSD240779.cif

#(C) 2023 by FIZ Karlsruhe - Leibniz Institute for Information Infrastructure.  All rights reserved.
data_240779-ICSD
_database_code_ICSD 240779
_audit_creation_date 2008-02-01
_chemical_name_common 'Strontium hexasilicide'
_chemical_formula_structural 'Sr Si6'
_chemical_formula_sum 'Si6 Sr1'
_chemical_name_structure_type EuGa2Ge4
_exptl_crystal_density_diffrn 3.18
_citation_title 'High-pressure synthesis of strontium hexasilicide'
loop_
_citation_id
_citation_journal_full
_citation_year
_citation_journal_volume
_citation_page_first
_citation_page_last
_citation_journal_id_ASTM
primary 'Zeitschrift fuer Naturforschung, B: A Journal of Chemical Sciences'
2006 61 1485 1492 ZNBSEN
loop_
_citation_author_citation_id
_citation_author_name
primary 'Wosylus, A.'
primary "Prots', Yu. (Prots, Yu.)"
primary 'Burkhardt, U.'
primary 'Schnelle, W.'
primary 'Schwarz, U.'
primary "Grin', Yu. (Hrin', Yu."
primary ' Grin, Yu.'
primary ' Hrin, Yu.)'
_cell_length_a 4.4602(4)
_cell_length_b 10.2560(10)
_cell_length_c 11.6980(10)
_cell_angle_alpha 90.
_cell_angle_beta 90.
_cell_angle_gamma 90.
_cell_volume 535.11
_cell_formula_units_Z 4
_space_group_name_H-M_alt 'C m c m'
_space_group_IT_number 63
loop_
_space_group_symop_id
_space_group_symop_operation_xyz
1 '-x, y, -z+1/2'
2 '-x, -y, z+1/2'
3 '-x, y, z'
4 '-x, -y, -z'
5 'x, -y, z+1/2'
6 'x, y, -z+1/2'
7 'x, -y, -z'
8 'x, y, z'
9 '-x+1/2, y+1/2, -z+1/2'
10 '-x+1/2, -y+1/2, z+1/2'
11 '-x+1/2, y+1/2, z'
12 '-x+1/2, -y+1/2, -z'
13 'x+1/2, -y+1/2, z+1/2'
14 'x+1/2, y+1/2, -z+1/2'
15 'x+1/2, -y+1/2, -z'
16 'x+1/2, y+1/2, z'
loop_
_atom_type_symbol
_atom_type_oxidation_number
Sr0+ 0
Si0+ 0
loop_
_atom_site_label
_atom_site_type_symbol
_atom_site_symmetry_multiplicity
_atom_site_Wyckoff_symbol
_atom_site_fract_x
_atom_site_fract_y
_atom_site_fract_z
_atom_site_U_iso_or_equiv
_atom_site_occupancy
Sr1 Sr0+ 4 c 0 0.27213(8) 0.25 0.0139(2) 1.
Si1 Si0+ 8 f 0 0.2474(2) 0.5381(1) 0.0103(4) 1.
Si2 Si0+ 8 f 0 0.5578(2) 0.3527(1) 0.0110(4) 1.
Si3 Si0+ 8 f 0 0.0234(2) 0.6009(2) 0.0117(4) 1.
loop_
_atom_site_aniso_label
_atom_site_aniso_type_symbol
_atom_site_aniso_U_11
_atom_site_aniso_U_22
_atom_site_aniso_U_33
_atom_site_aniso_U_12
_atom_site_aniso_U_13
_atom_site_aniso_U_23
Sr1 Sr0+ 0.0162(4) 0.0128(4) 0.0127(4) 0 0 0
Si1 Si0+ 0.0084(7) 0.0120(7) 0.0105(7) 0 0 0.0000(6)
Si2 Si0+ 0.0130(8) 0.0101(7) 0.0100(7) 0 0 -0.0011(6)
Si3 Si0+ 0.0083(7) 0.0127(8) 0.0140(7) 0 0 0.0005(6)
#End of TTdata_240779-ICSD

File: notebook/data/ICSD52698.cif

#(C) 2023 by FIZ Karlsruhe - Leibniz Institute for Information Infrastructure.  All rights reserved.
data_52698-ICSD
_database_code_ICSD 52698
_audit_creation_date 2003-04-01
_audit_update_record 2005-10-01
_chemical_name_common 'Barium silicide (2/1)'
_chemical_formula_structural 'Ba2 Si'
_chemical_formula_sum 'Ba2 Si1'
_chemical_name_structure_type TiNiSi#MgSrSi
_exptl_crystal_density_diffrn 4.47
_citation_title 'Darstellung und Kristallstruktur des Ba2 Si'
loop_
_citation_id
_citation_journal_full
_citation_year
_citation_journal_volume
_citation_page_first
_citation_page_last
_citation_journal_id_ASTM
primary

;
Zeitschrift fuer Naturforschung, Teil B: Anorganische Chemie, Organische
Chemie, Biochemie, Biophysik, Biologie
; 1976 31 1434 1435 ZENBAX
loop_
_citation_author_citation_id
_citation_author_name
primary 'Widera, A.'
primary 'Schaefer, H.'
_cell_length_a 8.43(2)
_cell_length_b 5.40(2)
_cell_length_c 9.88(2)
_cell_angle_alpha 90.
_cell_angle_beta 90.
_cell_angle_gamma 90.
_cell_volume 449.76
_cell_formula_units_Z 4
_space_group_name_H-M_alt 'P n m a'
_space_group_IT_number 62
loop_
_space_group_symop_id
_space_group_symop_operation_xyz
1 'x+1/2, y, -z+1/2'
2 'x, -y+1/2, z'
3 '-x+1/2, y+1/2, z+1/2'
4 '-x, -y, -z'
5 '-x+1/2, -y, z+1/2'
6 '-x, y+1/2, -z'
7 'x+1/2, -y+1/2, -z+1/2'
8 'x, y, z'
loop_
_atom_type_symbol
_atom_type_oxidation_number
Ba0+ 0
Si0+ 0
loop_
_atom_site_label
_atom_site_type_symbol
_atom_site_symmetry_multiplicity
_atom_site_Wyckoff_symbol
_atom_site_fract_x
_atom_site_fract_y
_atom_site_fract_z
_atom_site_U_iso_or_equiv
_atom_site_occupancy
Ba1 Ba0+ 4 c 0.6513(4) 0.25 0.0830(4) 0.0215(10) 1.
Ba2 Ba0+ 4 c 0.5185(4) 0.25 0.6756(4) 0.0213(10) 1.
Si1 Si0+ 4 c 0.2510(23) 0.25 0.0984(20) 0.0302(47) 1.
#End of TTdata_52698-ICSD

File: notebook/data/ICSD_CollCode105827.cif

#(C) 2024 by FIZ Karlsruhe - Leibniz Institute for Information Infrastructure.  All rights reserved.
data_105827-ICSD
_database_code_ICSD 105827
_audit_creation_date 2021-02-01
_chemical_name_common 'Barium iron dioxide fluoride'
_chemical_formula_structural 'Ba Fe O2 F'
_chemical_formula_sum 'Ba1 F1 Fe1 O2'
_chemical_name_structure_type Perovskite#CaTiO3(disordered)
_exptl_crystal_density_diffrn 6.08
_diffrn_ambient_temperature 293.
_citation_title

;
Synthesis of new perovskite-type oxyfluorides, BaInO$_2$F and comparison of
the structure among perovskite-type oxyfluorides
;
loop_
_citation_id
_citation_journal_full
_citation_year
_citation_journal_volume
_citation_page_first
_citation_page_last
_citation_journal_id_ASTM
primary 'Journal of Solid State Chemistry' 2019 279 1 8 JSSCBI
loop_
_citation_author_citation_id
_citation_author_name
primary 'Katsumata, Tetsuhiro'
primary 'Suzuki, Ryo'
primary 'Satoh, Naoto'
primary 'Suzuki, Shunpei'
primary 'Nakashima, Mamoru'
primary 'Inaguma, Yoshiyuki'
primary 'Mori, Daisuke'
primary 'Aimi, Akihisa'
primary 'Yoneda, Yasutoshi'
_cell_length_a 4.05487(1)
_cell_length_b 4.05487(1)
_cell_length_c 4.05487(1)
_cell_angle_alpha 90.
_cell_angle_beta 90.
_cell_angle_gamma 90.
_cell_volume 66.67
_cell_formula_units_Z 1
_space_group_name_H-M_alt 'P m -3 m'
_space_group_IT_number 221
loop_
_space_group_symop_id
_space_group_symop_operation_xyz
1 'z, y, -x'
2 'y, x, -z'
3 'x, z, -y'
4 'z, x, -y'
5 'y, z, -x'
6 'x, y, -z'
7 'z, -y, x'
8 'y, -x, z'
9 'x, -z, y'
10 'z, -x, y'
11 'y, -z, x'
12 'x, -y, z'
13 '-z, y, x'
14 '-y, x, z'
15 '-x, z, y'
16 '-z, x, y'
17 '-y, z, x'
18 '-x, y, z'
19 '-z, -y, -x'
20 '-y, -x, -z'
21 '-x, -z, -y'
22 '-z, -x, -y'
23 '-y, -z, -x'
24 '-x, -y, -z'
25 '-z, -y, x'
26 '-y, -x, z'
27 '-x, -z, y'
28 '-z, -x, y'
29 '-y, -z, x'
30 '-x, -y, z'
31 '-z, y, -x'
32 '-y, x, -z'
33 '-x, z, -y'
34 '-z, x, -y'
35 '-y, z, -x'
36 '-x, y, -z'
37 'z, -y, -x'
38 'y, -x, -z'
39 'x, -z, -y'
40 'z, -x, -y'
41 'y, -z, -x'
42 'x, -y, -z'
43 'z, y, x'
44 'y, x, z'
45 'x, z, y'
46 'z, x, y'
47 'y, z, x'
48 'x, y, z'
loop_
_atom_type_symbol
_atom_type_oxidation_number
Ba2+ 2
Fe3+ 3
O2- -2
F1- -1
loop_
_atom_site_label
_atom_site_type_symbol
_atom_site_symmetry_multiplicity
_atom_site_Wyckoff_symbol
_atom_site_fract_x
_atom_site_fract_y
_atom_site_fract_z
_atom_site_B_iso_or_equiv
_atom_site_occupancy
Ba1 Ba2+ 1 a 0 0 0 0.591(1) 1.
Fe1 Fe3+ 12 j 0.5488(2) 0.5488(2) 0.5 0.57(3) 0.0833
O1 O2- 3 c 0 0.5 0.5 1.10(5) 0.667
F1 F1- 3 c 0 0.5 0.5 1.10(5) 0.333
#End of TTdata_105827-ICSD

File: notebook/data/ICSD_CollCode118417.cif

#(C) 2024 by FIZ Karlsruhe - Leibniz Institute for Information Infrastructure.  All rights reserved.
data_118417-ICSD
_database_code_ICSD 118417
_audit_creation_date 2023-08-01
_chemical_name_common 'Lead strontium iron oxide (0.792/0.168/1.040/2.529)'
_chemical_formula_structural 'Pb0.792 Sr0.168 Fe1.040 O2.529'
_chemical_formula_sum 'Fe1.04 O2.529 Pb0.792 Sr0.168'
_exptl_crystal_density_diffrn 7.55
_diffrn_ambient_temperature 900.
_citation_title

;
Effect of lone-electron-pair cations on the orientation of crystallographic
shear planes in anion-deficient perovskites
;
loop_
_citation_id
_citation_journal_full
_citation_year
_citation_journal_volume
_citation_page_first
_citation_page_last
_citation_journal_id_ASTM
primary 'Inorganic Chemistry' 2013 52 10009 10020 INOCAJ
loop_
_citation_author_citation_id
_citation_author_name
primary Batuk, Dmitry
primary Batuk, Maria
primary 'Abakumov, Artem M.'
primary 'Tsirlin, Alexander A.'
primary McCammon, Catherine
primary 'Dubrovinsky, Leonid'
primary 'Hadermann, Joke'
_cell_length_a 3.95118(9)
_cell_length_b 3.94838(7)
_cell_length_c 3.91657(9)
_cell_angle_alpha 90.
_cell_angle_beta 93.2695(18)
_cell_angle_gamma 90.
_cell_volume 61.
_cell_formula_units_Z 1
_space_group_name_H-M_alt 'C 1 m 1'
_space_group_IT_number 8
loop_
_space_group_symop_id
_space_group_symop_operation_xyz
1 'x, -y, z'
2 'x, y, z'
3 'x+1/2, -y+1/2, z'
4 'x+1/2, y+1/2, z'
loop_
_atom_type_symbol
_atom_type_oxidation_number
Fe3+ 3
Pb2+ 2
Sr2+ 2
Pb2+ 2
O2- -2
Pb2+ 2
loop_
_atom_site_label
_atom_site_type_symbol
_atom_site_symmetry_multiplicity
_atom_site_Wyckoff_symbol
_atom_site_fract_x
_atom_site_fract_y
_atom_site_fract_z
_atom_site_U_iso_or_equiv
_atom_site_occupancy
Fe1 Fe3+ 2 a 0 0 0 0.0206(3) 0.51984(7)
Pb1 Pb2+ 2 a 0 0 0 0.0486(12) 0.22025(13)
Sr1 Sr2+ 2 a 0 0 0 0.0486(12) 0.08396(5)
Pb2 Pb2+ 2 a 0 0 0 0.0320(18) 0.08797(11)
O1 O2- 2 a 0 0.5 0 0.0412(13) 0.51984(7)
O2 O2- 2 a 0.5 0 0 0.0334(13) 0.35250(13)
O3 O2- 2 a 0 0 0.5 0.0399(14) 0.39218(7)
loop_
_atom_site_aniso_label
_atom_site_aniso_type_symbol
_atom_site_aniso_U_11
_atom_site_aniso_U_22
_atom_site_aniso_U_33
_atom_site_aniso_U_12
_atom_site_aniso_U_13
_atom_site_aniso_U_23
O1 O2- 0.060(2) 0.0155(9) 0.048(3) 0 0.0014(14) 0
O2 O2- 0.0163(15) 0.046(2) 0.038(3) 0 0.0039(17) 0
O3 O2- 0.043(3) 0.0528(19) 0.0246(18) 0 0.0076(18) 0
#End of TTdata_118417-ICSD

File: notebook/data/ICSD_CollCode150952.cif

#(C) 2024 by FIZ Karlsruhe - Leibniz Institute for Information Infrastructure.  All rights reserved.
data_150952-ICSD
_database_code_ICSD 150952
_audit_creation_date 2006-04-01
_audit_update_record 2013-02-01
_chemical_name_common 'Aluminium gadolinium germanide (1/1/1)'
_chemical_formula_structural 'Al Gd Ge'
_chemical_formula_sum 'Al1 Gd1 Ge1'
_chemical_name_structure_type ThSi2
_exptl_crystal_density_diffrn 6.86
_citation_title

;
New intermetallic compounds of rare earth metal aluminium germanides (R Al Ge,
where R is a rare earth metal)
;
loop_
_citation_id
_citation_journal_full
_citation_year
_citation_journal_volume
_citation_page_first
_citation_page_last
_citation_journal_id_ASTM
primary "Vestnik L'vovskogo Universiteta Seria Khimiya" 1974 15 26 28 VLUSR5
loop_
_citation_author_citation_id
_citation_author_name
primary 'Ryabokon, T.I.'
_cell_length_a 4.152
_cell_length_b 4.152
_cell_length_c 14.421
_cell_angle_alpha 90.
_cell_angle_beta 90.
_cell_angle_gamma 90.
_cell_volume 248.61
_cell_formula_units_Z 4
_space_group_name_H-M_alt 'I 41/a m d Z'
_space_group_IT_number 141
loop_
_space_group_symop_id
_space_group_symop_operation_xyz
1 'y+1/4, x+3/4, -z+1/4'
2 'y+1/4, -x+3/4, -z+1/4'
3 'x, y+1/2, -z'
4 'x, -y, -z'
5 '-y+3/4, x+3/4, -z+1/4'
6 '-y+3/4, -x+3/4, -z+1/4'
7 '-x, y+1/2, -z'
8 '-x, -y, -z'
9 '-y+3/4, -x+1/4, z+3/4'
10 '-y+3/4, x+1/4, z+3/4'
11 '-x, -y+1/2, z'
12 '-x, y, z'
13 'y+1/4, -x+1/4, z+3/4'
14 'y+1/4, x+1/4, z+3/4'
15 'x, -y+1/2, z'
16 'x, y, z'
17 'y+3/4, x+1/4, -z+3/4'
18 'y+3/4, -x+1/4, -z+3/4'
19 'x+1/2, y, -z+1/2'
20 'x+1/2, -y+1/2, -z+1/2'
21 '-y+1/4, x+1/4, -z+3/4'
22 '-y+1/4, -x+1/4, -z+3/4'
23 '-x+1/2, y, -z+1/2'
24 '-x+1/2, -y+1/2, -z+1/2'
25 '-y+1/4, -x+3/4, z+1/4'
26 '-y+1/4, x+3/4, z+1/4'
27 '-x+1/2, -y, z+1/2'
28 '-x+1/2, y+1/2, z+1/2'
29 'y+3/4, -x+3/4, z+1/4'
30 'y+3/4, x+3/4, z+1/4'
31 'x+1/2, -y, z+1/2'
32 'x+1/2, y+1/2, z+1/2'
loop_
_atom_type_symbol
_atom_type_oxidation_number
Gd0+ 0
Al0+ 0
Ge0+ 0
loop_
_atom_site_label
_atom_site_type_symbol
_atom_site_symmetry_multiplicity
_atom_site_Wyckoff_symbol
_atom_site_fract_x
_atom_site_fract_y
_atom_site_fract_z
_atom_site_B_iso_or_equiv
_atom_site_occupancy
Gd1 Gd0+ 4 a 0 0.75 0.125 . 1.
Al1 Al0+ 8 e 0 0.25 0.29 . 0.5
Ge1 Ge0+ 8 e 0 0.25 0.29 . 0.5
#End of TTdata_150952-ICSD

File: notebook/data/ICSD_CollCode245253.cif

#(C) 2024 by FIZ Karlsruhe - Leibniz Institute for Information Infrastructure.  All rights reserved.
data_245253-ICSD
_database_code_ICSD 245253
_audit_creation_date 2007-08-01
_chemical_name_common 'Barium calcium iridium(V) oxide (3/1/2/9)'
_chemical_formula_structural 'Ba Ca (Ir2 Ba2) O9'
_chemical_formula_sum 'Ba3 Ca1 Ir2 O9'
_chemical_name_structure_type SrIrO3
_exptl_crystal_density_diffrn 7.31
_citation_title

;
Crystal structures and magnetic properties of 6H-perovskite-type oxides Ba3 M
Ir2 O9 (M = Mg, Ca, Sc, Ti, Zn, Sr, Zr, Cd and In)
;
loop_
_citation_id
_citation_journal_full
_citation_year
_citation_journal_volume
_citation_page_first
_citation_page_last
_citation_journal_id_ASTM
primary 'Journal of Solid State Chemistry' 2006 179 2595 2601 JSSCBI
loop_
_citation_author_citation_id
_citation_author_name
primary 'Sakamoto, T.'
primary 'Doi, Y.'
primary 'Hinatsu, Y.'
_cell_length_a 5.9121(3)
_cell_length_b 10.2287(5)
_cell_length_c 14.7584(12)
_cell_angle_alpha 90
_cell_angle_beta 91.144(3)
_cell_angle_gamma 90
_cell_volume 892.31
_cell_formula_units_Z 4
_space_group_name_H-M_alt 'C 1 2/c 1'
_space_group_IT_number 15
loop_
_space_group_symop_id
_space_group_symop_operation_xyz
1 'x, -y, z+1/2'
2 '-x, -y, -z'
3 '-x, y, -z+1/2'
4 'x, y, z'
5 'x+1/2, -y+1/2, z+1/2'
6 '-x+1/2, -y+1/2, -z'
7 '-x+1/2, y+1/2, -z+1/2'
8 'x+1/2, y+1/2, z'
loop_
_atom_type_symbol
_atom_type_oxidation_number
Ba2+ 2
Ca2+ 2
Ir5+ 5
O2- -2
loop_
_atom_site_label
_atom_site_type_symbol
_atom_site_symmetry_multiplicity
_atom_site_Wyckoff_symbol
_atom_site_fract_x
_atom_site_fract_y
_atom_site_fract_z
_atom_site_B_iso_or_equiv
_atom_site_occupancy
Ba1 Ba2+ 4 e 0 -0.0012(5) 0.25 0.20(8) 1.
Ba2 Ba2+ 8 f 0.0051(4) 0.3322(5) 0.0925(1) 074(6) 1.
Ca1 Ca2+ 4 a 0 0 0 0.2(1) 1.
Ir1 Ir5+ 8 f -0.0105(2) 0.3341(3) 0.8424(1) 0.05(4) 1.
O1 O2- 4 e 0 0.526(4) 0.25 1.2(2) 1.
O2 O2- 8 f 0.274(4) 0.256(3) 0.246(1) 1.2(2) 1.
O3 O2- 8 f 0.017(4) 0.826(3) 0.097(2) 1.2(2) 1.
O4 O2- 8 f 0.290(5) 0.080(3) 0.083(1) 1.2(2) 1.
O5 O2- 8 f 0.759(5) 0.083(3) 0.089(1) 1.2(2) 1.
#End of TTdata_245253-ICSD

File: notebook/data/ICSD_CollCode259324.cif

#(C) 2024 by FIZ Karlsruhe - Leibniz Institute for Information Infrastructure.  All rights reserved.
data_259324-ICSD
_database_code_ICSD 259324
_audit_creation_date 2018-08-01
_chemical_name_common 'Lithium nickel(I/II) nitride (2/0.67/1)'
_chemical_formula_structural 'Li1.67 (Ni0.67 Li0.33) N'
_chemical_formula_sum 'Li2 N1 Ni0.67'
_chemical_name_structure_type Li3N
_exptl_crystal_density_diffrn 2.6
_citation_title

;
Li2.0Ni0.67N, a promising negative electrode material for Li-ion batteries
with a soft structural response
;
loop_
_citation_id
_citation_journal_full
_citation_year
_citation_journal_volume
_citation_page_first
_citation_page_last
_citation_journal_id_ASTM
primary 'Inorganic Chemistry' 2017 56 13815 13821 INOCAJ
loop_
_citation_author_citation_id
_citation_author_name
primary 'Cavoue, Thomas'
primary 'Emery, Nicolas'
primary 'Umirov, Nurzhan'
primary 'Bach, Stephane'
primary 'Berger, Pascal'
primary 'Bakenov, Zhumabay'
primary 'Cenac-Morthe, Celine'
primary 'Pereira-Ramos, Jean-Pierre'
_cell_length_a 3.729(1)
_cell_length_b 3.729(1)
_cell_length_c 3.556(1)
_cell_angle_alpha 90.
_cell_angle_beta 90.
_cell_angle_gamma 120.
_cell_volume 42.82
_cell_formula_units_Z 1
_space_group_name_H-M_alt 'P 6/m m m'
_space_group_IT_number 191
loop_
_space_group_symop_id
_space_group_symop_operation_xyz
1 '-x, -x+y, -z'
2 'x-y, -y, -z'
3 'y, x, -z'
4 '-x+y, -x, -z'
5 '-y, x-y, -z'
6 'x, y, -z'
7 'x, x-y, -z'
8 '-x+y, y, -z'
9 '-y, -x, -z'
10 'x-y, x, -z'
11 'y, -x+y, -z'
12 '-x, -y, -z'
13 'x, x-y, z'
14 '-x+y, y, z'
15 '-y, -x, z'
16 'x-y, x, z'
17 'y, -x+y, z'
18 '-x, -y, z'
19 '-x, -x+y, z'
20 'x-y, -y, z'
21 'y, x, z'
22 '-x+y, -x, z'
23 '-y, x-y, z'
24 'x, y, z'
loop_
_atom_type_symbol
_atom_type_oxidation_number
Ni1+ 1.493
Li1+ 1
N3- -3
Li1+ 1
loop_
_atom_site_label
_atom_site_type_symbol
_atom_site_symmetry_multiplicity
_atom_site_Wyckoff_symbol
_atom_site_fract_x
_atom_site_fract_y
_atom_site_fract_z
_atom_site_B_iso_or_equiv
_atom_site_occupancy
Ni1 Ni1+ 1 b 0 0 0.5 . 0.67
Li1 Li1+ 1 b 0 0 0.5 . 0.33
N1 N3- 1 a 0 0 0 . 1.
Li2 Li1+ 2 c 0.3333 0.6667 0 . 0.835
#End of TTdata_259324-ICSD

File: notebook/data/ICSD_CollCode413266.cif

#(C) 2024 by FIZ Karlsruhe - Leibniz Institute for Information Infrastructure.  All rights reserved.
data_413266-ICSD
_database_code_ICSD 413266
_audit_creation_date 2012-08-01
_chemical_name_common 'Nitrosyl copper trinitrate'
_chemical_formula_structural '(N O) (Cu (N O3)3)'
_chemical_formula_sum 'Cu1 N4 O10'
_exptl_crystal_density_diffrn 2.61
_diffrn_ambient_temperature 160.
_citation_title

;
Synthesis and crystal structure of copper(II) nitrate complexes N O (Cu (N
O3)3), Na2 (Cu (N O3)4) and Ag2 (Cu (N O3)4)
;
loop_
_citation_id
_citation_journal_full
_citation_year
_citation_journal_volume
_citation_page_first
_citation_page_last
_citation_journal_id_ASTM
primary 'Zhurnal Neorganicheskoi Khimii' 2004 49 213 220 ZNOKAQ
loop_
_citation_author_citation_id
_citation_author_name
primary 'Znamenkov, K.O.'
primary 'Morozov, I.V.'
primary 'Troyanov, S.I.'
_cell_length_a 4.6580(10)
_cell_length_b 11.102(3)
_cell_length_c 7.009(2)
_cell_angle_alpha 90.
_cell_angle_beta 100.83(2)
_cell_angle_gamma 90.
_cell_volume 356.
_cell_formula_units_Z 2
_space_group_name_H-M_alt 'P 1 21/m 1'
_space_group_IT_number 11
loop_
_space_group_symop_id
_space_group_symop_operation_xyz
1 'x, -y+1/2, z'
2 '-x, -y, -z'
3 '-x, y+1/2, -z'
4 'x, y, z'
loop_
_atom_type_symbol
_atom_type_oxidation_number
Cu2+ 2
N5+ 5
N3+ 3
O2- -2
loop_
_atom_site_label
_atom_site_type_symbol
_atom_site_symmetry_multiplicity
_atom_site_Wyckoff_symbol
_atom_site_fract_x
_atom_site_fract_y
_atom_site_fract_z
_atom_site_U_iso_or_equiv
_atom_site_occupancy
Cu1 Cu2+ 2 d 0.5 0.5 0.5 0.01273(10) 1
N1 N5+ 2 e 0.3697(3) 0.25 0.4333(2) 0.0113(3) 1
N2 N5+ 4 f 0.0127(3) 0.56046(11) 0.21357(17) 0.0137(2) 1
N3 N3+ 2 e 0.2454(7) 0.75 -0.0825(4) 0.0374(6) 1
O1 O2- 4 f 0.4394(2) 0.34618(9) 0.35364(15) 0.0162(2) 1
O2 O2- 2 e 0.2446(3) 0.25 0.5699(2) 0.0183(3) 1
O3 O2- 4 f 0.2825(2) 0.58876(9) 0.28078(15) 0.0163(2) 1
O4 O2- 4 f -0.1065(3) 0.48164(10) 0.29513(19) 0.0227(2) 1
O5 O2- 4 f -0.1102(2) 0.61440(10) 0.06743(15) 0.0189(2) 1
O6 O2- 2 e 0.4185(5) 0.75 0.0263(4) 0.0187(4) 0.76
O7 O2- 4 f 0.378(2) 0.7018(9) -0.0189(14) 0.0131(16) 0.12
loop_
_atom_site_aniso_label
_atom_site_aniso_type_symbol
_atom_site_aniso_U_11
_atom_site_aniso_U_22
_atom_site_aniso_U_33
_atom_site_aniso_U_12
_atom_site_aniso_U_13
_atom_site_aniso_U_23
Cu1 Cu2+ 0.01687(13) 0.00648(12) 0.01417(13) 0.00063(8) 0.00121(8) 0.00053(8)
N1 N5+ 0.0114(7) 0.0088(7) 0.0135(7) 0. 0.0017(5) 0.
N2 N5+ 0.0137(5) 0.0117(5) 0.0166(5) 0.0016(4) 0.0053(4) -0.0009(4)
N3 N3+ 0.0569(17) 0.0290(12) 0.0304(12) 0. 0.0189(12) 0.
O1 O2- 0.0268(5) 0.0072(4) 0.0153(4) -0.0009(4) 0.0057(4) 0.0017(3)
O2 O2- 0.0210(7) 0.0184(7) 0.0182(7) 0. 0.0105(6) 0.
O3 O2- 0.0146(4) 0.0130(4) 0.0198(5) -0.0016(4) 0.0000(4) 0.0036(4)
O4 O2- 0.0210(5) 0.0181(5) 0.0325(6) -0.0018(4) 0.0137(5) 0.0054(4)
O5 O2- 0.0172(5) 0.0192(5) 0.0190(5) 0.0040(4) 0.0001(4) 0.0020(4)
O6 O2- 0.0158(10) 0.0119(11) 0.0317(13) 0. 0.0129(9) 0.
O7 O2- 0.010(2) 0.017(2) 0.013(2) 0.0035(19) 0.0027(17) 0.0047(18)
#End of TTdata_413266-ICSD

File: notebook/data/Na-B-Si-clatI-48621.cif

#(C) 2025 by FIZ Karlsruhe - Leibniz Institute for Information Infrastructure.  All rights reserved.
data_48621-ICSD
_database_code_ICSD 48621
_audit_creation_date 2023-02-01
_chemical_name_common 'Octasodium borosilicide'
_chemical_formula_structural 'Na8 B4.06 Si41.94'
_chemical_formula_sum 'B4.06 Na8 Si41.94'
_chemical_name_structure_type K8Si46
_exptl_crystal_density_diffrn 2.35
_diffrn_ambient_temperature 293.
_citation_title 'A borosilicide with clathrate VIII structure'
loop_
_citation_id
_citation_journal_full
_citation_year
_citation_journal_volume
_citation_page_first
_citation_page_last
_citation_journal_id_ASTM
primary 'Journal of the American Chemical Society' 2022 144 13456 13460 JACSAT
loop_
_citation_author_citation_id
_citation_author_name
primary 'HÃ¼bner, Julia-Maria'
primary 'Carrillo-Cabrera, Wilder'
primary 'Kozelj, Primoz'
primary 'Prots, Yurii'
primary 'Baitinger, Michael'
primary 'Schwarz, Ulrich'
primary 'Jung, Walter'
_cell_length_a 9.9769(12)
_cell_length_b 9.9769(12)
_cell_length_c 9.9769(12)
_cell_angle_alpha 90
_cell_angle_beta 90
_cell_angle_gamma 90
_cell_volume 993.08
_cell_formula_units_Z 1
_space_group_name_H-M_alt 'P m -3 n'
_space_group_IT_number 223
loop_
_space_group_symop_id
_space_group_symop_operation_xyz
1 'z+1/2, -y+1/2, x+1/2'
2 'y+1/2, -x+1/2, z+1/2'
3 'x+1/2, -z+1/2, y+1/2'
4 '-z+1/2, y+1/2, -x+1/2'
5 '-y+1/2, x+1/2, -z+1/2'
6 '-x+1/2, z+1/2, -y+1/2'
7 'z+1/2, y+1/2, -x+1/2'
8 'y+1/2, x+1/2, -z+1/2'
9 'x+1/2, z+1/2, -y+1/2'
10 '-z+1/2, -y+1/2, x+1/2'
11 '-y+1/2, -x+1/2, z+1/2'
12 '-x+1/2, -z+1/2, y+1/2'
13 '-z+1/2, y+1/2, x+1/2'
14 '-y+1/2, x+1/2, z+1/2'
15 '-x+1/2, z+1/2, y+1/2'
16 'z+1/2, -y+1/2, -x+1/2'
17 'y+1/2, -x+1/2, -z+1/2'
18 'x+1/2, -z+1/2, -y+1/2'
19 '-z+1/2, -y+1/2, -x+1/2'
20 '-y+1/2, -x+1/2, -z+1/2'
21 '-x+1/2, -z+1/2, -y+1/2'
22 'z+1/2, y+1/2, x+1/2'
23 'y+1/2, x+1/2, z+1/2'
24 'x+1/2, z+1/2, y+1/2'
25 'z, x, -y'
26 'y, z, -x'
27 'x, y, -z'
28 '-z, -x, y'
29 '-y, -z, x'
30 '-x, -y, z'
31 'z, -x, y'
32 'y, -z, x'
33 'x, -y, z'
34 '-z, x, -y'
35 '-y, z, -x'
36 '-x, y, -z'
37 '-z, x, y'
38 '-y, z, x'
39 '-x, y, z'
40 'z, -x, -y'
41 'y, -z, -x'
42 'x, -y, -z'
43 '-z, -x, -y'
44 '-y, -z, -x'
45 '-x, -y, -z'
46 'z, x, y'
47 'y, z, x'
48 'x, y, z'
loop_
_atom_type_symbol
_atom_type_oxidation_number
Na0+ 0
Si0+ 0
B0+ 0
Si0+ 0
B0+ 0
loop_
_atom_site_label
_atom_site_type_symbol
_atom_site_symmetry_multiplicity
_atom_site_Wyckoff_symbol
_atom_site_fract_x
_atom_site_fract_y
_atom_site_fract_z
_atom_site_U_iso_or_equiv
_atom_site_occupancy
Na1 Na0+ 2 a 0. 0. 0. 0.025(2) 1
Na2 Na0+ 6 d 0.25 0.5 0. 0.046(2) 1
Si1 Si0+ 6 c 0.25 0. 0.5 0.0163(10) 1
Si2 Si0+ 16 i 0.18611(16) 0.18611(16) 0.18611(16) 0.0185(8) 0.826(7)
B1 B0+ 16 i 0.18611(16) 0.18611(16) 0.18611(16) 0.0185(8) 0.174(7)
Si3 Si0+ 24 k 0. 0.3042(2) 0.1188(2) 0.0186(7) 0.947(5)
B2 B0+ 24 k 0. 0.3042(2) 0.1188(2) 0.0186(7) 0.053(5)
loop_
_atom_site_aniso_label
_atom_site_aniso_type_symbol
_atom_site_aniso_U_11
_atom_site_aniso_U_22
_atom_site_aniso_U_33
_atom_site_aniso_U_12
_atom_site_aniso_U_13
_atom_site_aniso_U_23
Na1 Na0+ 0.025(2) 0.025(2) 0.025(2) 0. 0. 0.
Na2 Na0+ 0.034(4) 0.052(3) 0.052(3) 0. 0. 0.
Si1 Si0+ 0.017(2) 0.0159(13) 0.0159(13) 0. 0. 0.
Si2 Si0+ 0.0185(8) 0.0185(8) 0.0185(8) 0.0023(7) 0.0023(7) 0.0023(7)
B1 B0+ 0.0185(8) 0.0185(8) 0.0185(8) 0.0023(7) 0.0023(7) 0.0023(7)
Si3 Si0+ 0.0230(13) 0.0165(11) 0.0162(12) 0. 0. -0.0035(9)
B2 B0+ 0.0230(13) 0.0165(11) 0.0162(12) 0. 0. -0.0035(9)
#End of TTdata_48621-ICSD
