Repository: PrabhuLab/ml-crystals

# Machine Learning for Crystallography (ml-crystals)

This repository contains the R packages, analysis notebooks, datasets, and manuscript for the `ml-crystals`  project. The primary goal is to analyze crystallographic data custom-built tools and to develop predictive models.

## Repository Navigation

This project is organized into three main directories: `packages`, `notebook`, and `paper`.

### 1. `packages/crystract/`

This directory contains the core software developed for this project: the **`crystract` R package**.

*   **Purpose**: `crystract` is a powerful, self-contained R package for parsing Crystallographic Information Files (`.cif`), performing complex geometric calculations (distances, angles), handling crystallographic symmetry, propagating experimental errors, and preparing data for downstream analysis.
*   **Key Contents**:
    *   `R/`: All the R source code for the package's functions.
    *   `DESCRIPTION`: The package metadata, including dependencies.
    *   `vignettes/`: Detailed documentation and tutorials on how to use `crystract`.
    *   `tests/`: A suite of unit tests to ensure the code is working correctly.
*   **How to Use**: This package is the engine for the analysis performed in the `notebook` directory. For detailed installation and usage instructions, please see the **[crystract README](./packages/crystract/README.md)**.

### 2. `notebook/`

This directory contains the main research and analysis workflow. **If you want to understand or reproduce the scientific findings, this is the best place to start.**

*   **Purpose**: To document the entire research process, from raw data to final results and visualizations.
*   **Key Contents**:
    *   `ml-crystals.Rproj`: The RStudio Project file. Open this to work on the analysis.
    *   `project.Rmd`: The main R Markdown notebook showing preliminary work on the development of the functions.
    *   `data/`: Contains the processed data used in the analysis.
    *   `workflow/`: Contains the primary analysis scripts, raw data, and supplementary materials.
        *   `workflow.Rmd`: A detailed R Markdown document (`.html` and `.pdf` renders are also available) that demonstrates the step-by-step application of the `crystract` package.
        *   `app.R`: A Shiny application for interactive exploration of the results.

### 3. `paper/`

This directory contains the manuscript source files for the scientific publication associated with this work.

*   **Purpose**: To house the files necessary for compiling the academic paper.
*   **Key Contents**:
    *   `paper.md`: The manuscript text written in Markdown.
    *   `paper.bib`: The bibliography and references in BibTeX format.
    Review and run the code in **[`notebook/project.Rmd`](./notebook/project.Rmd)** and **[`notebook/workflow/workflow.Rmd`](./notebook/workflow/workflow.Rmd)** to reproduce the analysis.

# ml-crystals
Extract information from .cif files commonly used in crystallography. Identify crystalline structures and potential use cases.

File: notebook/workflow/interactive_report_files/detailed_analysis_csvs/atomic_coordinates/2006313.csv
Label,WyckoffSymbol,WyckoffMultiplicity,Occupancy,OccupancyError,x_a,y_b,z_c,x_error,y_error,z_error
Rb1,a,2,1,,0,0,0,,,
Rb2,d,6,1,,0.25,0.5,0,,,
Si1,c,6,1,,0.25,0,0.5,,,
Si21,i,16,0.584,0.004,0.1911,0.1912,0.1912,2e-04,,
Si22,i,16,0.415,0.004,0.1911,0.1912,0.1912,2e-04,,
Si31,k,24,0.944,0.004,0,0.2972,0.1242,,2e-04,2e-04
Si32,k,24,0.055,0.004,0,0.2972,0.1242,,2e-04,2e-04

File: notebook/workflow/interactive_report_files/detailed_analysis_csvs/atomic_coordinates/Ca-B-C-clatI-2338100-corr.csv
Label,WyckoffSymbol,WyckoffMultiplicity,Occupancy,OccupancyError,x_a,y_b,z_c,x_error,y_error,z_error
Ca1,a,2,1,,0,0,0,,,
Ca2,d,6,1,,0.25,0.5,0,,,
C1,c,6,1,,0.5,0.25,0,,,
C2,i,16,1,,0.1871,0.1871,0.1871,0.00018,0.00018,0.00018
B3,k,24,0.37,0.06,0.3043,0.1258,0,3e-04,3e-04,
C3,k,24,0.63,0.06,0.3043,0.1258,0,3e-04,3e-04,

File: notebook/workflow/interactive_report_files/detailed_analysis_csvs/atomic_coordinates/ClathrateI_all_CollCode111109.csv
Label,WyckoffSymbol,WyckoffMultiplicity,Occupancy,OccupancyError,x_a,y_b,z_c,x_error,y_error,z_error
Na1,a,2,1,,0,0,0,,,
Na2,k,24,0.25,,0.243,0.5,0.031,0.005,,0.003
Ga1,c,6,0.174,,0.25,0,0.5,,,
Ge1,c,6,0.826,,0.25,0,0.5,,,
Ga2,i,16,0.174,,0.18367,0.18367,0.18367,7e-05,7e-05,7e-05
Ge2,i,16,0.826,,0.18367,0.18367,0.18367,7e-05,7e-05,7e-05
Ga3,k,24,0.174,,0,0.30909,0.11671,,9e-05,9e-05
Ge3,k,24,0.826,,0,0.30909,0.11671,,9e-05,9e-05

File: notebook/workflow/interactive_report_files/detailed_analysis_csvs/atomic_coordinates/ClathrateI_all_CollCode120345.csv
Label,WyckoffSymbol,WyckoffMultiplicity,Occupancy,OccupancyError,x_a,y_b,z_c,x_error,y_error,z_error
K1,d,6,1,,0.25,0.5,0,,,
K2,a,2,1,,0,0,0,,,
Sn1,k,24,0.93,0.02,0,0.31471,0.11802,,4e-05,4e-05
Al1,k,24,0.07,0.02,0,0.31471,0.11802,,4e-05,4e-05
Sn2,i,16,0.97,0.02,0.18288,0.18288,0.18288,3e-05,3e-05,3e-05
Al2,i,16,0.03,0.02,0.18288,0.18288,0.18288,3e-05,3e-05,3e-05
Sn3,c,6,0.31,0.013,0.25,0,0.5,,,
Al3,c,6,0.69,0.013,0.25,0,0.5,,,

File: notebook/workflow/interactive_report_files/detailed_analysis_csvs/atomic_coordinates/ClathrateI_all_CollCode120346.csv
Label,WyckoffSymbol,WyckoffMultiplicity,Occupancy,OccupancyError,x_a,y_b,z_c,x_error,y_error,z_error
Rb1,d,6,1,,0.25,0.5,0,,,
Rb2,a,2,1,,0,0,0,,,
Sn1,k,24,0.88,0.004,0,0.31315,0.11813,,2e-05,2e-05
Al1,k,24,0.12,0.004,0,0.31315,0.11813,,2e-05,2e-05
Sn2,i,16,0.935,0.005,0.18325,0.18325,0.18325,2e-05,2e-05,2e-05
Al2,i,16,0.065,0.005,0.18325,0.18325,0.18325,2e-05,2e-05,2e-05
Sn3,c,6,0.4,0.004,0.25,0,0.5,,,
Al3,c,6,0.6,0.004,0.25,0,0.5,,,

File: notebook/workflow/interactive_report_files/detailed_analysis_csvs/atomic_coordinates/ClathrateI_all_CollCode125582.csv
Label,WyckoffSymbol,WyckoffMultiplicity,Occupancy,OccupancyError,x_a,y_b,z_c,x_error,y_error,z_error
K1,a,2,1,,0,0,0,,,
K2,d,6,1,,0.25,0.5,0,,,
Zn1,c,6,0.36,0.004,0.25,0,0.5,,,
Sb1,c,6,0.64,0.006,0.25,0,0.5,,,
Zn2,i,16,0.156,0.001,0.182,0.182,0.182,5e-04,5e-04,5e-04
Sb2,i,16,0.844,0.005,0.182,0.182,0.182,5e-04,5e-04,5e-04
Zn3,k,24,0.4,0.002,0,0.3138,0.1149,,8e-04,8e-04
Cu1,k,24,0.104,0.001,0,0.3138,0.1149,,8e-04,8e-04
Sb3,k,24,0.494,0.004,0,0.3138,0.1149,,8e-04,8e-04

File: notebook/workflow/interactive_report_files/detailed_analysis_csvs/atomic_coordinates/ClathrateI_all_CollCode131826.csv
Label,WyckoffSymbol,WyckoffMultiplicity,Occupancy,OccupancyError,x_a,y_b,z_c,x_error,y_error,z_error
Ba1,c,6,1,,0,0.5,0.25,,,
Ba2,a,2,1,,0,0,0,,,
Ge1,k,24,0.862,0.006,0.11642,0.30785,0,6e-05,5e-05,
Al1,k,24,0.138,0.006,0.11642,0.30785,0,6e-05,5e-05,
Ge2,i,16,0.619,0.005,0.1844,0.1844,0.1844,5e-05,5e-05,5e-05
Al2,i,16,0.381,0.005,0.1844,0.1844,0.1844,5e-05,5e-05,5e-05
Ge3,d,6,0.183,0.008,0.25,0.5,0,,,
Al3,d,6,0.817,0.008,0.25,0.5,0,,,

File: notebook/workflow/interactive_report_files/detailed_analysis_csvs/atomic_coordinates/ClathrateI_all_CollCode131827.csv
Label,WyckoffSymbol,WyckoffMultiplicity,Occupancy,OccupancyError,x_a,y_b,z_c,x_error,y_error,z_error
Ba1,c,6,1,,0,0.5,0.25,,,
Ba2,a,2,1,,0,0,0,,,
Ge1,k,24,0.92,0.008,0.11675,0.30773,0,9e-05,8e-05,
Al1,k,24,0.08,0.008,0.11675,0.30773,0,9e-05,8e-05,
Ge2,i,16,0.595,0.009,0.18443,0.18443,0.18443,8e-05,8e-05,8e-05
Al2,i,16,0.405,0.009,0.18443,0.18443,0.18443,8e-05,8e-05,8e-05
Ge3,d,6,0.082,0.011,0.25,0.5,0,,,
Al3,d,6,0.918,0.011,0.25,0.5,0,,,

File: notebook/workflow/interactive_report_files/detailed_analysis_csvs/atomic_coordinates/ClathrateI_all_CollCode131828.csv
Label,WyckoffSymbol,WyckoffMultiplicity,Occupancy,OccupancyError,x_a,y_b,z_c,x_error,y_error,z_error
Ba1,c,6,1,,0,0.5,0.25,,,
Ba2,a,2,1,,0,0,0,,,
Ge1,k,24,0.993,0.007,0.11811,0.31209,0,7e-05,8e-05,
Al1,k,24,0.007,0.007,0.11811,0.31209,0,7e-05,8e-05,
Ge2,i,16,0.858,0.008,0.18382,0.18382,0.18382,5e-05,5e-05,5e-05
Al2,i,16,0.142,0.008,0.18382,0.18382,0.18382,5e-05,5e-05,5e-05
Al3,d,6,0.613,0.011,0.25,0.5,0,,,
Ge3,d,6,0.054,0.011,0.25,0.5,0,,,

File: notebook/workflow/interactive_report_files/detailed_analysis_csvs/atomic_coordinates/ClathrateI_all_CollCode131829.csv
Label,WyckoffSymbol,WyckoffMultiplicity,Occupancy,OccupancyError,x_a,y_b,z_c,x_error,y_error,z_error
Ba1,c,6,1,,0,0.5,0.25,,,
Ba2,a,2,1,,0,0,0,,,
Ge1,k,24,0.979,0.008,0.11703,0.30867,0,7e-05,7e-05,
Al1,k,24,0.021,0.008,0.11703,0.30867,0,7e-05,7e-05,
Ge2,i,16,0.686,0.008,0.18423,0.18423,0.18423,6e-05,6e-05,6e-05
Al2,i,16,0.314,0.008,0.18423,0.18423,0.18423,6e-05,6e-05,6e-05
Al3,d,6,0.979,0.019,0.25,0.5,0,,,

File: notebook/workflow/interactive_report_files/detailed_analysis_csvs/atomic_coordinates/ClathrateI_all_CollCode134509.csv
Label,WyckoffSymbol,WyckoffMultiplicity,Occupancy,OccupancyError,x_a,y_b,z_c,x_error,y_error,z_error
Cs1,a,2,1,,0,0,0,,,
Cs2,d,6,1,,0.25,0.5,0,,,
B1,i,16,0.4808,,0.1866,0.1866,0.1866,7e-04,7e-04,7e-04
B2,k,24,0.0125,,0,0.2964,0.1252,,2e-04,2e-04
Si1,c,6,1,,0.25,0,0.5,,,
Si2,i,16,0.1502,,0.1866,0.1866,0.1866,7e-04,7e-04,7e-04
Si3,i,16,0.369,,0.1974,0.1974,0.1974,5e-04,5e-04,5e-04
Si4,k,24,0.9875,,0,0.2964,0.1252,,2e-04,2e-04

File: notebook/workflow/interactive_report_files/detailed_analysis_csvs/atomic_coordinates/ClathrateI_all_CollCode144958.csv
Label,WyckoffSymbol,WyckoffMultiplicity,Occupancy,OccupancyError,x_a,y_b,z_c,x_error,y_error,z_error
Na1,d,6,0.986,0.014,0.25,0.5,0,,,
Na2,a,2,1,,0,0,0,,,
Si1,k,24,1,,0,0.30777,0.1174,,0.00011,0.00011
Si2,i,16,1,,0.18411,0.18411,0.18411,8e-05,8e-05,8e-05
Si3,c,6,1,,0.25,0,0.5,,,

File: notebook/workflow/interactive_report_files/detailed_analysis_csvs/atomic_coordinates/ClathrateI_all_CollCode145822.csv
Label,WyckoffSymbol,WyckoffMultiplicity,Occupancy,OccupancyError,x_a,y_b,z_c,x_error,y_error,z_error
Na1,a,2,0.76,0.02,0,0,0,,,
Na2,k,24,0.25,,0.239,0.5,0.032,0.003,,0.002
Al1,c,6,0.857,,0.25,0,0.5,,,
Ge1,c,6,0.143,,0.25,0,0.5,,,
Al2,i,16,0.096,,0.18336,0.18336,0.18336,7e-05,7e-05,7e-05
Ge2,i,16,0.904,0.003,0.18336,0.18336,0.18336,7e-05,7e-05,7e-05
Al3,k,24,0.034,,0,0.30841,0.11641,,8e-05,8e-05
Ge3,k,24,0.996,0.002,0,0.30841,0.11641,,8e-05,8e-05

File: notebook/workflow/interactive_report_files/detailed_analysis_csvs/atomic_coordinates/ClathrateI_all_CollCode145955.csv
Label,WyckoffSymbol,WyckoffMultiplicity,Occupancy,OccupancyError,x_a,y_b,z_c,x_error,y_error,z_error
Ba1,c,6,1,,0,0.5,0.25,,,
Ba2,a,2,1,,0,0,0,,,
Ge1,k,24,1,,0.11636,0.31002,0,6e-05,7e-05,
Ge2,i,16,1,,0.18312,0.18312,0.18312,4e-05,4e-05,4e-05
Ge3,d,6,0.155,0.007,0.25,0.5,0,,,
Li1,d,6,0.845,0.007,0.25,0.5,0,,,

File: notebook/workflow/interactive_report_files/detailed_analysis_csvs/atomic_coordinates/ClathrateI_all_CollCode145957.csv
Label,WyckoffSymbol,WyckoffMultiplicity,Occupancy,OccupancyError,x_a,y_b,z_c,x_error,y_error,z_error
Ba1,c,6,1,,0,0.5,0.25,,,
Ba2,a,2,1,,0,0,0,,,
Ge1,k,24,1,,0.11607,0.3097,0,5e-05,5e-05,
Ge2,i,16,1,,0.18305,0.18305,0.18305,3e-05,3e-05,3e-05
Ge3,d,6,0.154,0.006,0.25,0.5,0,,,
Li1,d,6,0.846,0.006,0.25,0.5,0,,,

File: notebook/workflow/interactive_report_files/detailed_analysis_csvs/atomic_coordinates/ClathrateI_all_CollCode151768.csv
Label,WyckoffSymbol,WyckoffMultiplicity,Occupancy,OccupancyError,x_a,y_b,z_c,x_error,y_error,z_error
Sr1,a,2,1,,0,0,0,,,
Sr2,j,24,0.25,,0.25,0.5196,0.0194,,0.0013,0.0013
Ge1,k,24,1.02,0.08,0,0.3104,0.1167,,2e-04,2e-04
Zn1,i,16,0.1,0.08,0.1837,0.1837,0.1837,2e-04,2e-04,2e-04
Ge2,i,16,0.9,0.08,0.1837,0.1837,0.1837,2e-04,2e-04,2e-04
Zn2,c,6,0.88,0.07,0.25,0,0.5,,,
Ge3,c,6,0.12,0.07,0.25,0,0.5,,,

File: notebook/workflow/interactive_report_files/detailed_analysis_csvs/atomic_coordinates/ClathrateI_all_CollCode151769.csv
Label,WyckoffSymbol,WyckoffMultiplicity,Occupancy,OccupancyError,x_a,y_b,z_c,x_error,y_error,z_error
Sr1,a,2,1,,0,0,0,,,
Sr2,j,24,0.25,,0.25,0.5203,0.0203,,9e-04,9e-04
Ga1,k,24,0.3478,,0,0.3092,0.117,,2e-04,2e-04
Ge1,k,24,0.6522,,0,0.3092,0.117,,2e-04,2e-04
Ga2,i,16,0.3478,,0.1843,0.1843,0.1843,1e-04,1e-04,1e-04
Ge2,i,16,0.6522,,0.1843,0.1843,0.1843,1e-04,1e-04,1e-04
Ga3,c,6,0.3478,,0.25,0,0.5,,,
Ge3,c,6,0.6522,,0.25,0,0.5,,,

File: notebook/workflow/interactive_report_files/detailed_analysis_csvs/atomic_coordinates/ClathrateI_all_CollCode151770.csv
Label,WyckoffSymbol,WyckoffMultiplicity,Occupancy,OccupancyError,x_a,y_b,z_c,x_error,y_error,z_error
Ba1,a,2,1,,0,0,0,,,
Ba2,j,24,0.25,,0.25,0.5083,0.0083,,0.0022,0.0022
Ga1,k,24,0.3478,,0,0.3065,0.1196,,2e-04,2e-04
Si1,k,24,0.6522,,0,0.3065,0.1196,,2e-04,2e-04
Ga2,i,16,0.3478,,0.1855,0.1855,0.1855,2e-04,2e-04,2e-04
Si2,i,16,0.6522,,0.1855,0.1855,0.1855,2e-04,2e-04,2e-04
Ga3,c,6,0.3478,,0.25,0,0.5,,,
Si3,c,6,0.6522,,0.25,0,0.5,,,

File: notebook/workflow/interactive_report_files/detailed_analysis_csvs/atomic_coordinates/ClathrateI_all_CollCode151880.csv
Label,WyckoffSymbol,WyckoffMultiplicity,Occupancy,OccupancyError,x_a,y_b,z_c,x_error,y_error,z_error
Sr1,a,2,1,,0,0,0,,,
Sr2,k,24,0.25,,0,0.2387,0.4623,,5e-04,3e-04
Ge1,c,6,0.76,,0.25,0,0.5,,,
Ga1,c,6,0.24,,0.25,0,0.5,,,
Ge2,i,16,0.76,,0.18459,0.18459,0.18459,8e-05,8e-05,8e-05
Ga2,i,16,0.24,,0.18459,0.18459,0.18459,8e-05,8e-05,8e-05
Ge3,k,24,0.56,,0,0.30949,0.1177,,1e-04,1e-04
Ga3,k,24,0.44,,0,0.30949,0.1177,,1e-04,1e-04

File: notebook/workflow/interactive_report_files/detailed_analysis_csvs/atomic_coordinates/ClathrateI_all_CollCode153686.csv
Label,WyckoffSymbol,WyckoffMultiplicity,Occupancy,OccupancyError,x_a,y_b,z_c,x_error,y_error,z_error
Si1,c,6,1,,0.25,0,0.5,,,
Si2,i,16,1,,0.1848,0.1848,0.1848,8e-04,8e-04,8e-04
Si3,k,24,1,,0,0.305,0.127,,0.001,0.001
Sr1,a,2,0.89,0.02,0,0,0,,,
Ba1,d,6,0.9,0.02,0.25,0.5,0,,,

File: notebook/workflow/interactive_report_files/detailed_analysis_csvs/atomic_coordinates/ClathrateI_all_CollCode156983.csv
Label,WyckoffSymbol,WyckoffMultiplicity,Occupancy,OccupancyError,x_a,y_b,z_c,x_error,y_error,z_error
Ba1,a,2,0.944,0.003,0,0,0,,,
Ba2,d,6,0.968,0.004,0.25,0.5,0,,,
Ge1,c,6,0.584,0.001,0.25,0,0.5,,,
Ga1,c,6,0.073,0.001,0.25,0,0.5,,,
Ge2,i,16,0.889,,0.1833,0.1833,0.1833,1e-04,1e-04,1e-04
Ga2,i,16,0.111,,0.1833,0.1833,0.1833,1e-04,1e-04,1e-04
Ge3,k,24,0.889,,0,0.316,0.1201,,1e-04,1e-04
Ga3,k,24,0.111,,0,0.316,0.1201,,1e-04,1e-04

File: notebook/workflow/interactive_report_files/detailed_analysis_csvs/atomic_coordinates/ClathrateI_all_CollCode156984.csv
Label,WyckoffSymbol,WyckoffMultiplicity,Occupancy,OccupancyError,x_a,y_b,z_c,x_error,y_error,z_error
Ba1,a,2,0.97,0.004,0,0,0,,,
Ba2,d,6,0.977,0.003,0.25,0.5,0,,,
Ge1,c,6,0.58,0.001,0.25,0,0.5,,,
Ga1,c,6,0.104,0.001,0.25,0,0.5,,,
Ge2,i,16,0.848,,0.1836,0.1836,0.1836,,,
Ga2,i,16,0.152,,0.1836,0.1836,0.1836,,,
Ge3,k,24,0.848,,0,0.3146,0.1191,,1e-04,1e-04
Ga3,k,24,0.152,,0,0.3146,0.1191,,1e-04,1e-04

File: notebook/workflow/interactive_report_files/detailed_analysis_csvs/atomic_coordinates/ClathrateI_all_CollCode156985.csv
Label,WyckoffSymbol,WyckoffMultiplicity,Occupancy,OccupancyError,x_a,y_b,z_c,x_error,y_error,z_error
Ba1,a,2,0.942,0.005,0,0,0,,,
Ba2,d,6,0.98,0.005,0.25,0.5,0,,,
Ge1,c,6,0.656,0.002,0.25,0,0.5,,,
Ga1,c,6,0.284,0.001,0.25,0,0.5,,,
Ge2,i,16,0.698,,0.1844,0.1844,0.1844,1e-04,1e-04,1e-04
Ga2,i,16,0.302,,0.1844,0.1844,0.1844,1e-04,1e-04,1e-04
Ge3,k,24,0.698,,0,0.3098,0.1185,,1e-04,1e-04
Ga3,k,24,0.302,,0,0.3098,0.1185,,1e-04,1e-04

File: notebook/workflow/interactive_report_files/detailed_analysis_csvs/atomic_coordinates/ClathrateI_all_CollCode156986.csv
Label,WyckoffSymbol,WyckoffMultiplicity,Occupancy,OccupancyError,x_a,y_b,z_c,x_error,y_error,z_error
Ba1,a,2,0.979,0.002,0,0,0,,,
Ba2,d,6,0.971,0.002,0.25,0.5,0,,,
Ge1,c,6,0.605,0.001,0.25,0,0.5,,,
Ga1,c,6,0.35,0.001,0.25,0,0.5,,,
Ge2,i,16,0.634,,0.1845,0.1845,0.1845,,,
Ga2,i,16,0.366,,0.1845,0.1845,0.1845,,,
Ge3,k,24,0.634,,0,0.3084,0.1182,,1e-04,1e-04
Ga3,k,24,0.366,,0,0.3084,0.1182,,1e-04,1e-04

File: notebook/workflow/interactive_report_files/detailed_analysis_csvs/atomic_coordinates/ClathrateI_all_CollCode159445.csv
Label,WyckoffSymbol,WyckoffMultiplicity,Occupancy,OccupancyError,x_a,y_b,z_c,x_error,y_error,z_error
Ba1,a,2,1,,0,0,0,,,
Ba2,c,6,1,,0.25,0,0.5,,,
Ge1,d,6,0.4167,,0.25,0.5,0,,,
Pd1,d,6,0.55,,0.25,0.5,0,,,
Ge2,i,16,1,,0.18312,0.18312,0.18312,8e-05,8e-05,8e-05
Ge3,k,24,1,,0,0.11982,0.3125,,0.00011,0.00012

File: notebook/workflow/interactive_report_files/detailed_analysis_csvs/atomic_coordinates/ClathrateI_all_CollCode159446.csv
Label,WyckoffSymbol,WyckoffMultiplicity,Occupancy,OccupancyError,x_a,y_b,z_c,x_error,y_error,z_error
Ba1,a,2,1,,0,0,0,,,
Ba2,c,6,1,,0.25,0,0.5,,,
Ge1,d,6,0.3333,,0.25,0.5,0,,,
Pd1,d,6,0.6,,0.25,0.5,0,,,
Ge2,i,16,1,,0.18237,0.18237,0.18237,8e-05,8e-05,8e-05
Ge3,k,24,1,,0,0.1198,0.31173,,0.00012,0.00011

File: notebook/workflow/interactive_report_files/detailed_analysis_csvs/atomic_coordinates/ClathrateI_all_CollCode159449.csv
Label,WyckoffSymbol,WyckoffMultiplicity,Occupancy,OccupancyError,x_a,y_b,z_c,x_error,y_error,z_error
Ba1,a,2,1,,0,0,0,,,
Ba2,c,6,1,,0.25,0,0.5,,,
Ge1,d,6,0.3667,,0.25,0.5,0,,,
Pd1,d,6,0.6333,,0.25,0.5,0,,,
Ge2,i,16,1,,0.18339,0.18339,0.18339,0.00011,0.00011,0.00011
Ge3,k,24,1,,0,0.11966,0.31193,,0.00016,0.00016

File: notebook/workflow/interactive_report_files/detailed_analysis_csvs/atomic_coordinates/ClathrateI_all_CollCode161949.csv
Label,WyckoffSymbol,WyckoffMultiplicity,Occupancy,OccupancyError,x_a,y_b,z_c,x_error,y_error,z_error
Ba1,a,2,1,,0,0,0,,,
Ba2,k,24,0.25,,0.2437,0.5,-0.03656,4e-04,,0.00016
Ga1,c,6,0.707,0.004,0.25,0,0.5,,,
Sn1,c,6,0.293,0.004,0.25,0,0.5,,,
Ga2,i,16,0.356,0.003,0.18435,0.18435,0.18435,2e-05,2e-05,2e-05
Sn2,i,16,0.644,0.003,0.18435,0.18435,0.18435,2e-05,2e-05,2e-05
Ga3,k,24,0.252,0.002,0,0.31227,0.11871,,2e-05,2e-05
Sn3,k,24,0.748,0.002,0,0.31227,0.11871,,2e-05,2e-05

File: notebook/workflow/interactive_report_files/detailed_analysis_csvs/atomic_coordinates/ClathrateI_all_CollCode161950.csv
Label,WyckoffSymbol,WyckoffMultiplicity,Occupancy,OccupancyError,x_a,y_b,z_c,x_error,y_error,z_error
Ba1,a,2,1,,0,0,0,,,
Ba2,k,24,0.25,,0.243,0.5,-0.03685,4e-04,,0.00015
Ga1,c,6,0.675,0.004,0.25,0,0.5,,,
Sn1,c,6,0.325,0.004,0.25,0,0.5,,,
Ga2,i,16,0.338,0.002,0.18412,0.18412,0.18412,2e-05,2e-05,2e-05
Sn2,i,16,0.662,0.002,0.18412,0.18412,0.18412,2e-05,2e-05,2e-05
Ga3,k,24,0.264,0.002,0,0.31235,0.11848,,2e-05,2e-05
Sn3,k,24,0.736,0.002,0,0.31235,0.11848,,2e-05,2e-05

File: notebook/workflow/interactive_report_files/detailed_analysis_csvs/atomic_coordinates/ClathrateI_all_CollCode162161.csv
Label,WyckoffSymbol,WyckoffMultiplicity,Occupancy,OccupancyError,x_a,y_b,z_c,x_error,y_error,z_error
Rb1,a,2,1,,0,0,0,,,
Rb2,d,6,1,,0.25,0.5,0,,,
Sn1,c,6,0.6847,2e-04,0.25,0,0.5,,,
Sn2,i,16,1,,0.1827,0.1827,0.1827,1e-04,1e-04,1e-04
Sn3,k,24,0.6847,2e-04,0,0.3071,0.1133,,1e-04,1e-04
Sn4,k,24,0.3153,2e-04,0,0.3475,0.135,,2e-04,3e-04

File: notebook/workflow/interactive_report_files/detailed_analysis_csvs/atomic_coordinates/ClathrateI_all_CollCode162168.csv
Label,WyckoffSymbol,WyckoffMultiplicity,Occupancy,OccupancyError,x_a,y_b,z_c,x_error,y_error,z_error
Cs1,a,2,1,,0,0,0,,,
Cs2,d,6,1,,0.25,0.5,0,,,
Sn1,c,6,0.6957,2e-04,0.25,0,0.5,,,
Sn2,i,16,1,,0.1831,0.1831,0.1831,1e-04,1e-04,1e-04
Sn3,k,24,0.6957,2e-04,0,0.3073,0.1138,,1e-04,1e-04
Sn4,k,24,0.3043,2e-04,0,0.3443,0.1357,,2e-04,3e-04

File: notebook/workflow/interactive_report_files/detailed_analysis_csvs/atomic_coordinates/ClathrateI_all_CollCode162170.csv
Label,WyckoffSymbol,WyckoffMultiplicity,Occupancy,OccupancyError,x_a,y_b,z_c,x_error,y_error,z_error
Cs1,a,2,1,,0,0,0,,,
Cs2,d,6,1,,0.25,0.5,0,,,
Sn1,c,6,0.7047,3e-04,0.25,0,0.5,,,
Sn2,i,16,1,,0.1831,0.1831,0.1831,1e-04,1e-04,1e-04
Sn3,k,24,0.7047,3e-04,0,0.3073,0.1143,,1e-04,2e-04
Sn4,k,24,0.2953,3e-04,0,0.3447,0.1348,,4e-04,4e-04

File: notebook/workflow/interactive_report_files/detailed_analysis_csvs/atomic_coordinates/ClathrateI_all_CollCode162606.csv
Label,WyckoffSymbol,WyckoffMultiplicity,Occupancy,OccupancyError,x_a,y_b,z_c,x_error,y_error,z_error
Ba1,a,2,0.937,0.002,0,0,0,,,
Ba2,d,6,0.94,0.002,0.25,0.5,0,,,
Ni1,c,6,1,,0.25,0,0.5,,,
Ge1,i,16,0.969,0.002,0.1848,0.1848,0.1848,2e-04,2e-04,2e-04
Ge2,k,24,1,,0,0.3174,0.1202,,2e-04,2e-04

File: notebook/workflow/interactive_report_files/detailed_analysis_csvs/atomic_coordinates/ClathrateI_all_CollCode163423.csv
Label,WyckoffSymbol,WyckoffMultiplicity,Occupancy,OccupancyError,x_a,y_b,z_c,x_error,y_error,z_error
Ba1,a,2,1,,0,0,0,,,
Ba2,j,24,0.25,,0.25,0.514,0.014,,0.003,0.003
Cu1,c,6,1,,0.25,0,0.5,,,
Ge1,i,16,1,,0.18329,0.18329,0.18329,9e-05,9e-05,9e-05
Ge2,k,24,1,,0,0.31623,0.11782,,0.00014,0.00014

File: notebook/workflow/interactive_report_files/detailed_analysis_csvs/atomic_coordinates/ClathrateI_all_CollCode163936.csv
Label,WyckoffSymbol,WyckoffMultiplicity,Occupancy,OccupancyError,x_a,y_b,z_c,x_error,y_error,z_error
Ba1,a,2,1,,0,0,0,,,
Ba2,d,6,1,,0.75,0.5,0,,,
Ga1,c,6,0.348,,0,0.5,0.75,,,
Ge1,c,6,0.652,,0,0.5,0.75,,,
Ga2,i,16,0.348,,-0.18452,-0.18452,-0.18452,4e-05,4e-05,4e-05
Ge2,i,16,0.652,,-0.18452,-0.18452,-0.18452,4e-05,4e-05,4e-05
Ga3,k,24,0.348,,0,-0.30847,-0.11817,,6e-05,6e-05
Ge3,k,24,0.652,,0,-0.30847,-0.11817,,6e-05,6e-05

File: notebook/workflow/interactive_report_files/detailed_analysis_csvs/atomic_coordinates/ClathrateI_all_CollCode165370.csv
Label,WyckoffSymbol,WyckoffMultiplicity,Occupancy,OccupancyError,x_a,y_b,z_c,x_error,y_error,z_error
Sn1,k,24,1,,0,0.3164,0.1192,,3e-04,3e-04
Sn2,i,16,1,,0.1829,0.1829,0.1829,1e-04,1e-04,1e-04
Sn3,c,6,0.67,0.01,0.25,0,0.5,,,
K1,a,2,0.67,0.04,0,0,0,,,
Cs1,a,2,0.33,0.04,0,0,0,,,
K2,d,6,0.04,0.02,0.25,0.5,0,,,
Cs2,d,6,0.96,0.02,0.25,0.5,0,,,

File: notebook/workflow/interactive_report_files/detailed_analysis_csvs/atomic_coordinates/ClathrateI_all_CollCode165803.csv
Label,WyckoffSymbol,WyckoffMultiplicity,Occupancy,OccupancyError,x_a,y_b,z_c,x_error,y_error,z_error
Sr1,a,2,1,,0,0,0,,,
Sr2,d,6,1,,0.25,0.5,0,,,
Ga1,c,6,0.37,0.01,0.25,0,0.5,,,
Al1,c,6,0.105,0.002,0.25,0,0.5,,,
Si1,c,6,0.525,0.009,0.25,0,0.5,,,
Ga2,i,16,0.15,0.01,0.1847,0.1847,0.1847,1e-04,1e-04,1e-04
Al2,i,16,0.142,0.002,0.1847,0.1847,0.1847,1e-04,1e-04,1e-04
Si2,i,16,0.708,0.009,0.1847,0.1847,0.1847,1e-04,1e-04,1e-04
Ga3,k,24,0.19,0.01,0,0.3058,0.1168,,2e-04,2e-04
Al3,k,24,0.135,0.002,0,0.3058,0.1168,,2e-04,2e-04
Si3,k,24,0.675,0.009,0,0.3058,0.1168,,2e-04,2e-04

File: notebook/workflow/interactive_report_files/detailed_analysis_csvs/atomic_coordinates/ClathrateI_all_CollCode166710.csv
Label,WyckoffSymbol,WyckoffMultiplicity,Occupancy,OccupancyError,x_a,y_b,z_c,x_error,y_error,z_error
Ba1,a,2,1,,0,0,0,,,
Ba2,c,6,1,,0.25,0,0.5,,,
Si1,d,6,0.226,0.003,0.25,0.5,0,,,
Zn1,d,6,0.774,0.003,0.25,0.5,0,,,
Si2,i,16,1.007,0.003,0.18463,0.18463,0.18463,3e-05,3e-05,3e-05
Si3,k,24,0.905,0.002,0,0.11785,0.3053,,4e-05,4e-05
Zn2,k,24,0.095,0.002,0,0.11785,0.3053,,4e-05,4e-05

File: notebook/workflow/interactive_report_files/detailed_analysis_csvs/atomic_coordinates/ClathrateI_all_CollCode166918.csv
Label,WyckoffSymbol,WyckoffMultiplicity,Occupancy,OccupancyError,x_a,y_b,z_c,x_error,y_error,z_error
Ba1,a,2,1,,0,0,0,,,
Ba2,k,24,0.25,,0.2409,0.5155,0,3e-04,3e-04,
Ni1,c,6,0.583,,0.5,0.25,0,,,
Ge1,c,6,0.346,0.006,0.5,0.25,0,,,
Ge2,i,16,1,,0.18363,0.18363,0.18363,3e-05,3e-05,3e-05
Ge3,k,24,0.317,0.003,0,0.30757,0.1098,,1e-05,1e-05
Ge4,k,24,0.583,,0,0.32013,0.12612,,1e-05,1e-05
Ge5,k,24,0.096,0.002,0,0.3282,0.1415,,0.0013,0.001

File: notebook/workflow/interactive_report_files/detailed_analysis_csvs/atomic_coordinates/ClathrateI_all_CollCode167810.csv
Label,WyckoffSymbol,WyckoffMultiplicity,Occupancy,OccupancyError,x_a,y_b,z_c,x_error,y_error,z_error
Eu1,a,2,1,,0,0,0,,,
Eu2,d,6,1,,0.25,0.5,0,,,
Ge1,c,6,0.5082,,0.25,0,0.5,,,
Ga1,c,6,0.4961,,0.25,0,0.5,,,
Ge2,k,24,0.8249,,0,0.687966,0.88414,,,
Ga2,k,24,0.1711,,0,0.687966,0.88414,,,
Ge3,i,16,0.5033,,0.693612,0.693612,0.693612,,,
Ga3,i,16,0.5011,,0.693612,0.693612,0.693612,,,

File: notebook/workflow/interactive_report_files/detailed_analysis_csvs/atomic_coordinates/ClathrateI_all_CollCode168734.csv
Label,WyckoffSymbol,WyckoffMultiplicity,Occupancy,OccupancyError,x_a,y_b,z_c,x_error,y_error,z_error
K1,a,2,1,,0,0,0,,,
K2,d,6,1,,0.25,0.5,0,,,
Ga1,c,6,0.468,0.005,0.25,0,0.5,,,
Sn1,c,6,0.53,0.005,0.25,0,0.5,,,
Ga2,i,16,0.086,0.002,0.18316,0.18316,0.18316,1e-05,1e-05,1e-05
Sn2,i,16,0.914,0.002,0.18316,0.18316,0.18316,1e-05,1e-05,1e-05
Ga3,k,24,0.158,0.002,0,0.3127,0.11864,,2e-05,2e-05
Sn3,k,24,0.842,0.002,0,0.3127,0.11864,,2e-05,2e-05

File: notebook/workflow/interactive_report_files/detailed_analysis_csvs/atomic_coordinates/ClathrateI_all_CollCode170289.csv
Label,WyckoffSymbol,WyckoffMultiplicity,Occupancy,OccupancyError,x_a,y_b,z_c,x_error,y_error,z_error
Br1,a,2,0.359,0.019,0,0,0,,,
I1,a,2,0.641,0.019,0,0,0,,,
I2,d,6,0.728,0.004,0.5,0,0.25,,,
Br2,d,6,0.27,,0.5,0,0.25,,,
Sn1,k,24,0.526,0.011,0.3083,0.1123,0,3e-04,4e-04,
Sn2,k,24,0.474,0.011,0.3425,0.1527,0,4e-04,4e-04,
P1,i,16,1,,0.19163,0.19163,0.19163,1e-04,1e-04,1e-04
P2,c,6,0.526,0.011,0.5,0.25,0,,,

File: notebook/workflow/interactive_report_files/detailed_analysis_csvs/atomic_coordinates/ClathrateI_all_CollCode170290.csv
Label,WyckoffSymbol,WyckoffMultiplicity,Occupancy,OccupancyError,x_a,y_b,z_c,x_error,y_error,z_error
Br1,a,2,0.495,0.016,0,0,0,,,
I1,a,2,0.505,0.016,0,0,0,,,
I2,d,6,0.642,0.003,0.5,0,0.25,,,
Br2,d,6,0.36,,0.5,0,0.25,,,
Sn1,k,24,0.521,0.011,0.308,0.1123,0,3e-04,4e-04,
Sn2,k,24,0.479,0.011,0.343,0.1525,0,4e-04,4e-04,
P1,i,16,1,,0.19169,0.19169,0.19169,7e-05,7e-05,7e-05
P2,c,6,0.518,0.011,0.5,0.25,0,,,

File: notebook/workflow/interactive_report_files/detailed_analysis_csvs/atomic_coordinates/ClathrateI_all_CollCode170291.csv
Label,WyckoffSymbol,WyckoffMultiplicity,Occupancy,OccupancyError,x_a,y_b,z_c,x_error,y_error,z_error
Br1,a,2,0.73,0.019,0,0,0,,,
I1,a,2,0.271,0.019,0,0,0,,,
I2,d,6,0.464,0.004,0.5,0,0.25,,,
Br2,d,6,0.54,,0.5,0,0.25,,,
Sn1,k,24,0.516,0.013,0.3079,0.1119,0,4e-04,4e-04,
Sn2,k,24,0.484,0.013,0.3432,0.152,0,4e-04,5e-04,
P1,i,16,1,,0.19166,0.19166,0.19166,9e-05,9e-05,9e-05
P2,c,6,0.527,0.015,0.5,0.25,0,,,

File: notebook/workflow/interactive_report_files/detailed_analysis_csvs/atomic_coordinates/ClathrateI_all_CollCode170292.csv
Label,WyckoffSymbol,WyckoffMultiplicity,Occupancy,OccupancyError,x_a,y_b,z_c,x_error,y_error,z_error
Br1,a,2,0.84,0.03,0,0,0,,,
I1,a,2,0.16,0.03,0,0,0,,,
I2,d,6,0.27,0.016,0.5,0,0.25,,,
Br2,d,6,0.73,0.016,0.5,0,0.25,,,
Sn1,k,24,0.519,0.015,0.308,0.1123,0,5e-04,6e-04,
Sn2,k,24,0.481,0.015,0.344,0.1519,0,6e-04,6e-04,
P1,i,16,1,,0.19151,0.19151,0.19151,0.00016,0.00016,0.00016
P2,c,6,0.519,0.015,0.5,0.25,0,,,

File: notebook/workflow/interactive_report_files/detailed_analysis_csvs/atomic_coordinates/ClathrateI_all_CollCode170295.csv
Label,WyckoffSymbol,WyckoffMultiplicity,Occupancy,OccupancyError,x_a,y_b,z_c,x_error,y_error,z_error
Br1,a,2,1,,0,0,0,,,
Br2,d,6,1,,0.5,0,0.25,,,
Sn1,k,24,0.594,0.016,0.3087,0.1148,0,5e-04,6e-04,
Sn2,k,24,0.406,0.016,0.3461,0.1519,0,8e-04,6e-04,
P1,i,16,1,,0.19166,0.19166,0.19166,0.00017,0.00017,0.00017
P2,c,6,0.594,0.016,0.5,0.25,0,,,

File: notebook/workflow/interactive_report_files/detailed_analysis_csvs/atomic_coordinates/ClathrateI_all_CollCode170296.csv
Label,WyckoffSymbol,WyckoffMultiplicity,Occupancy,OccupancyError,x_a,y_b,z_c,x_error,y_error,z_error
Br1,a,2,1,,0,0,0,,,
Br2,d,6,1,,0.5,0,0.25,,,
Sn1,k,24,0.6,0.02,0.3088,0.1149,0,6e-04,7e-04,
Sn2,k,24,0.4,0.02,0.3463,0.152,0,9e-04,7e-04,
P1,i,16,1,,0.19164,0.19164,0.19164,0.00016,0.00016,0.00016
P2,c,6,0.6,0.02,0.5,0.25,0,,,

File: notebook/workflow/interactive_report_files/detailed_analysis_csvs/atomic_coordinates/ClathrateI_all_CollCode171237.csv
Label,WyckoffSymbol,WyckoffMultiplicity,Occupancy,OccupancyError,x_a,y_b,z_c,x_error,y_error,z_error
I1,a,2,1,,0,0,0,,,
I2,d,6,1,,0.5,0,0.25,,,
Sn1,k,24,0.603,0.018,0.1261,0,0.3098,6e-04,,3e-04
Sn2,k,24,0.2,0.01,0.085,0,0.3261,9e-04,,5e-04
Cu1,k,24,0.2,0.03,0.1423,0,0.298,0.0014,,0.0011
As1,i,16,1,,0.18766,0.18766,0.18766,5e-05,5e-05,5e-05
As2,c,6,1,,0.25,0,0.5,,,

File: notebook/workflow/interactive_report_files/detailed_analysis_csvs/atomic_coordinates/ClathrateI_all_CollCode171241.csv
Label,WyckoffSymbol,WyckoffMultiplicity,Occupancy,OccupancyError,x_a,y_b,z_c,x_error,y_error,z_error
Ba1,a,2,0.924,0.004,0,0,0,,,
Ba2,d,6,0.924,0.003,0,0.25,0.5,,,
Al1,c,6,0.28,,0.25,0,0.5,,,
Si1,c,6,0.63,,0.25,0,0.5,,,
Al2,i,16,0.28,,0.18515,0.18515,0.18515,5e-05,5e-05,5e-05
Si2,i,16,0.63,,0.18515,0.18515,0.18515,5e-05,5e-05,5e-05
Al3,k,24,0.28,,0.11809,0,0.30554,7e-05,,7e-05
Si3,k,24,0.63,,0.11809,0,0.30554,7e-05,,7e-05

File: notebook/workflow/interactive_report_files/detailed_analysis_csvs/atomic_coordinates/ClathrateI_all_CollCode171242.csv
Label,WyckoffSymbol,WyckoffMultiplicity,Occupancy,OccupancyError,x_a,y_b,z_c,x_error,y_error,z_error
Ba1,a,2,0.86,0.02,0,0,0,,,
Eu1,a,2,0.09,0.02,0,0,0,,,
Ba2,c,6,0.922,0.004,0,0.5,0.25,,,
Al1,d,6,0.28,,0.25,0.5,0,,,
Si1,d,6,0.63,,0.25,0.5,0,,,
Al2,i,16,0.28,,0.18489,0.18489,0.18489,6e-05,6e-05,6e-05
Si2,i,16,0.63,,0.18489,0.18489,0.18489,6e-05,6e-05,6e-05
Al3,k,24,0.28,,0,0.11735,0.30521,,8e-05,8e-05
Si3,k,24,0.63,,0,0.11735,0.30521,,8e-05,8e-05

File: notebook/workflow/interactive_report_files/detailed_analysis_csvs/atomic_coordinates/ClathrateI_all_CollCode173169.csv
Label,WyckoffSymbol,WyckoffMultiplicity,Occupancy,OccupancyError,x_a,y_b,z_c,x_error,y_error,z_error
K1,a,2,0.803,0.013,0,0,0,,,
K2,d,6,0.891,0.007,0.25,0.5,0,,,
Si1,c,6,1,,0.25,0,0.5,,,
Si2,i,16,1,,0.1842,0.1842,0.1842,3e-04,3e-04,3e-04
Si3,k,24,1,,0,0.3061,0.118,,4e-04,4e-04

File: notebook/workflow/interactive_report_files/detailed_analysis_csvs/atomic_coordinates/ClathrateI_all_CollCode173170.csv
Label,WyckoffSymbol,WyckoffMultiplicity,Occupancy,OccupancyError,x_a,y_b,z_c,x_error,y_error,z_error
Na1,a,2,0.84,0.02,0,0,0,,,
Na2,d,6,0.748,0.009,0.25,0.5,0,,,
Si1,c,6,1,,0.25,0,0.5,,,
Si2,i,16,1,,0.1839,0.18399,0.18399,3e-04,,
Si3,k,24,1,,0,0.3053,0.1183,,3e-04,4e-04

File: notebook/workflow/interactive_report_files/detailed_analysis_csvs/atomic_coordinates/ClathrateI_all_CollCode17347.csv
Label,WyckoffSymbol,WyckoffMultiplicity,Occupancy,OccupancyError,x_a,y_b,z_c,x_error,y_error,z_error
Ge1,c,6,0.33333,1e-04,0.25,0,0.5,,,
Zn1,c,6,0.66667,1e-04,0.25,0,0.5,,,
Ge2,i,16,1,,0.18299,0.18299,0.18299,2e-05,2e-05,2e-05
Ge3,k,24,1,,0,0.3092,0.11683,,2e-05,2e-05
Na1,a,2,1,,0,0,0,,,
Na2,d,6,1,,0.25,0.5,0,,,

File: notebook/workflow/interactive_report_files/detailed_analysis_csvs/atomic_coordinates/ClathrateI_all_CollCode177998.csv
Label,WyckoffSymbol,WyckoffMultiplicity,Occupancy,OccupancyError,x_a,y_b,z_c,x_error,y_error,z_error
Cs1,a,2,1,,0,0,0,,,
Cs2,c,6,1,,0.5,0.25,0,,,
Sb1,d,6,0.43,0.06,0.5,0,0.25,,,
Zn1,d,6,0.16,0.03,0.5,0,0.25,,,
Cd1,d,6,0.41,0.07,0.5,0,0.25,,,
Sb2,i,16,0.83,0.03,0.18294,0.18294,0.18294,3e-05,3e-05,3e-05
Zn2,i,16,0.12,0.02,0.18294,0.18294,0.18294,3e-05,3e-05,3e-05
Cd2,i,16,0.05,0.03,0.18294,0.18294,0.18294,3e-05,3e-05,3e-05
Sb3,k,24,0.51,0.02,0.31204,0,0.11669,5e-05,,5e-05
Zn3,k,24,0.256,0.016,0.31204,0,0.11669,5e-05,,5e-05
Cd3,k,24,0.24,0.02,0.31204,0,0.11669,5e-05,,5e-05

File: notebook/workflow/interactive_report_files/detailed_analysis_csvs/atomic_coordinates/ClathrateI_all_CollCode178268.csv
Label,WyckoffSymbol,WyckoffMultiplicity,Occupancy,OccupancyError,x_a,y_b,z_c,x_error,y_error,z_error
Ba1,a,2,1,,0.5,0.5,0.5,,,
Ba2,c,6,1,,0.25,0,0.5,,,
Cu1,k,24,0.446,0.005,0.5,0.19158,0.37962,,7e-05,7e-05
P1,k,24,0.554,0.005,0.5,0.19158,0.37962,,7e-05,7e-05
Cu2,d,6,0.31,0.009,0.5,0,0.25,,,
P2,d,6,0.69,0.009,0.5,0,0.25,,,
P3,i,16,0.798,0.018,0.31447,0.31447,0.31447,5e-05,5e-05,5e-05
Cu3,i,16,0.121,0.009,0.31447,0.31447,0.31447,5e-05,5e-05,5e-05
Ga1,i,16,0.0813,6e-04,0.31447,0.31447,0.31447,5e-05,5e-05,5e-05

File: notebook/workflow/interactive_report_files/detailed_analysis_csvs/atomic_coordinates/ClathrateI_all_CollCode179569.csv
Label,WyckoffSymbol,WyckoffMultiplicity,Occupancy,OccupancyError,x_a,y_b,z_c,x_error,y_error,z_error
Na1,a,2,1,,0,0,0,,,
Na2,k,24,0.25,,0.234,0.5,0.033,0.003,,0.002
Zn1,c,6,0.667,,0.25,0,0.5,,,
Ge1,c,6,0.333,,0.25,0,0.5,,,
Ge2,i,16,1,,0.18344,0.18344,0.18344,7e-05,7e-05,7e-05
Ge3,k,24,1,,0,0.30999,0.1165,,9e-05,1e-04

File: notebook/workflow/interactive_report_files/detailed_analysis_csvs/atomic_coordinates/ClathrateI_all_CollCode179570.csv
Label,WyckoffSymbol,WyckoffMultiplicity,Occupancy,OccupancyError,x_a,y_b,z_c,x_error,y_error,z_error
Cs1,a,2,0.837,0.007,0,0,0,,,
Cs2,k,24,0.25,,0.234,0.5,0.033,0.003,,0.002
Zn1,c,6,0.667,,0.25,0,0.5,,,
Ge1,c,6,0.333,,0.25,0,0.5,,,
Ge2,i,16,1,,0.184,0.184,0.184,1e-04,1e-04,1e-04
Ge3,k,24,1,,0,0.3077,0.119,,2e-04,2e-04

File: notebook/workflow/interactive_report_files/detailed_analysis_csvs/atomic_coordinates/ClathrateI_all_CollCode181520.csv
Label,WyckoffSymbol,WyckoffMultiplicity,Occupancy,OccupancyError,x_a,y_b,z_c,x_error,y_error,z_error
Ba1,a,2,1,,0,0,0,,,
Ba2,c,6,1,,0.25,0,0.5,,,
Au1,d,6,0.3667,,0.25,0.5,0,,,
Ge1,d,6,0.2333,,0.25,0.5,0,,,
Ge2,i,16,1,,0.183,0.183,0.183,1e-04,1e-04,1e-04
Ge3,k,24,0.54,0.01,0,0.1115,0.3033,,8e-04,9e-04
Ge4,k,24,0.46,0.01,0,0.126,0.3269,,8e-04,7e-04

File: notebook/workflow/interactive_report_files/detailed_analysis_csvs/atomic_coordinates/ClathrateI_all_CollCode181521.csv
Label,WyckoffSymbol,WyckoffMultiplicity,Occupancy,OccupancyError,x_a,y_b,z_c,x_error,y_error,z_error
Ba1,a,2,1,,0,0,0,,,
Ba2,c,6,1,,0.25,0,0.5,,,
Au1,d,6,0.6333,,0.25,0.5,0,,,
Ge1,d,6,0.1333,,0.25,0.5,0,,,
Ge2,i,16,1,,0.1831,0.1831,0.1831,1e-04,1e-04,1e-04
Ge3,k,24,0.54,0.01,0,0.118,0.304,,0.001,0.001
Ge4,k,24,0.46,0.01,0,0.122,0.321,,0.001,0.001

File: notebook/workflow/interactive_report_files/detailed_analysis_csvs/atomic_coordinates/ClathrateI_all_CollCode181522.csv
Label,WyckoffSymbol,WyckoffMultiplicity,Occupancy,OccupancyError,x_a,y_b,z_c,x_error,y_error,z_error
Ba1,a,2,1,,0,0,0,,,
Ba2,c,6,1,,0.25,0,0.5,,,
Au1,d,6,0.7333,,0.25,0.5,0,,,
Ge1,d,6,0.05,,0.25,0.5,0,,,
Ge2,i,16,1,,0.1835,0.1835,0.1835,2e-04,2e-04,2e-04
Ge3,k,24,0.53,0.01,0,0.113,0.304,,0.002,0.002
Ge4,k,24,0.47,0.01,0,0.123,0.314,,0.002,0.002

File: notebook/workflow/interactive_report_files/detailed_analysis_csvs/atomic_coordinates/ClathrateI_all_CollCode181523.csv
Label,WyckoffSymbol,WyckoffMultiplicity,Occupancy,OccupancyError,x_a,y_b,z_c,x_error,y_error,z_error
Ba1,a,2,1,,0,0,0,,,
Ba2,c,6,1,,0.25,0,0.5,,,
Au1,d,6,0.9333,,0.25,0.5,0,,,
Ge1,i,16,1,,0.1829,0.1829,0.1829,2e-04,2e-04,2e-04
Ge2,k,24,0.58,0.02,0,0.112,0.296,,0.001,0.002
Ge3,k,24,0.42,0.02,0,0.126,0.315,,0.002,0.001

File: notebook/workflow/interactive_report_files/detailed_analysis_csvs/atomic_coordinates/ClathrateI_all_CollCode181525.csv
Label,WyckoffSymbol,WyckoffMultiplicity,Occupancy,OccupancyError,x_a,y_b,z_c,x_error,y_error,z_error
Ba1,a,2,1.01,0.01,0,0,0,,,
Ba2,c,6,1.02,0.01,0.25,0,0.5,,,
Au1,d,6,0.77,,0.25,0.5,0,,,
Ge1,d,6,0.05,,0.25,0.5,0,,,
Ge2,i,16,1,,0.1834,0.1834,0.1834,1e-04,1e-04,1e-04
Ge3,k,24,0.831,0.003,0,0.1171,0.3062,,1e-04,1e-04
Ge4,k,24,0.169,0.003,0,0.1276,0.3315,,7e-04,6e-04

File: notebook/workflow/interactive_report_files/detailed_analysis_csvs/atomic_coordinates/ClathrateI_all_CollCode182909.csv
Label,WyckoffSymbol,WyckoffMultiplicity,Occupancy,OccupancyError,x_a,y_b,z_c,x_error,y_error,z_error
Si1,k,24,1,,0.1183,0.30592,0,3e-05,3e-05,
Si2,d,6,1,,0.25,0.5,0,,,
Si3,i,16,1,,0.18422,0.18422,0.18422,2e-05,2e-05,2e-05
K1,c,6,1,,0,0.5,0.25,,,
K2,a,2,0.732,0.005,0,0,0,,,

File: notebook/workflow/interactive_report_files/detailed_analysis_csvs/atomic_coordinates/ClathrateI_all_CollCode184034.csv
Label,WyckoffSymbol,WyckoffMultiplicity,Occupancy,OccupancyError,x_a,y_b,z_c,x_error,y_error,z_error
I1,a,2,1,,0,0,0,,,
I2,d,6,1,,0,0.25,0.5,,,
P1,i,16,1,,0.1919,0.1919,0.1919,1e-04,1e-04,1e-04
P2,c,6,0.548,0.008,0,0.5,0.25,,,
Sn1,k,24,0.548,0.008,0.3868,0.1913,0.5,3e-04,2e-04,
Sn2,k,24,0.452,0.008,0.3467,0.1566,0.5,3e-04,3e-04,

File: notebook/workflow/interactive_report_files/detailed_analysis_csvs/atomic_coordinates/ClathrateI_all_CollCode184704.csv
Label,WyckoffSymbol,WyckoffMultiplicity,Occupancy,OccupancyError,x_a,y_b,z_c,x_error,y_error,z_error
I1,a,2,1,,0,0,0,,,
I2,d,6,1,,0,0.25,0.5,,,
Sn1,k,24,0.548,,0.387,0.191,0.5,,,
Sn2,k,24,0.452,,0.347,0.157,0.5,,,
P1,i,16,1,,0.192,0.192,0.192,,,
P2,c,6,0.548,,0,0.5,0.25,,,

File: notebook/workflow/interactive_report_files/detailed_analysis_csvs/atomic_coordinates/ClathrateI_all_CollCode185931.csv
Label,WyckoffSymbol,WyckoffMultiplicity,Occupancy,OccupancyError,x_a,y_b,z_c,x_error,y_error,z_error
Ba1,a,2,1,,0,0,0,,,
Ba2,c,6,1,,0.25,0,0.5,,,
Ni1,d,6,0.493,0.005,0.25,0.5,0,,,
Si1,d,6,0.507,0.005,0.25,0.5,0,,,
Si2,i,16,1,,0.18426,0.18426,0.18426,6e-05,6e-05,6e-05
Si3,k,24,1,,0,0.12134,0.31227,,1e-04,1e-04

File: notebook/workflow/interactive_report_files/detailed_analysis_csvs/atomic_coordinates/ClathrateI_all_CollCode186447.csv
Label,WyckoffSymbol,WyckoffMultiplicity,Occupancy,OccupancyError,x_a,y_b,z_c,x_error,y_error,z_error
Ba1,a,2,1,,0,0,0,,,
Ba2,c,6,1,,0.25,0,0.5,,,
Ag1,d,6,0.816,0.002,0.25,0.5,0,,,
Si1,d,6,0.184,0.002,0.25,0.5,0,,,
Si2,i,16,1,,0.18432,0.18432,0.18432,4e-05,4e-05,4e-05
Si3,k,24,1,,0,0.1172,0.30405,,6e-05,5e-05

File: notebook/workflow/interactive_report_files/detailed_analysis_csvs/atomic_coordinates/ClathrateI_all_CollCode186525.csv
Label,WyckoffSymbol,WyckoffMultiplicity,Occupancy,OccupancyError,x_a,y_b,z_c,x_error,y_error,z_error
Ba1,a,2,1,,0,0,0,,,
Ba2,c,6,1,,0.25,0,0.5,,,
Ag1,d,6,0.9,,0.25,0.5,0,,,
Si1,d,6,0.1,,0.25,0.5,0,,,
Si2,i,16,1,,0.1842,0.1842,0.1842,2e-04,2e-04,2e-04
Si3,k,24,1,,0,0.1149,0.3049,,4e-04,5e-04

File: notebook/workflow/interactive_report_files/detailed_analysis_csvs/atomic_coordinates/ClathrateI_all_CollCode186540.csv
Label,WyckoffSymbol,WyckoffMultiplicity,Occupancy,OccupancyError,x_a,y_b,z_c,x_error,y_error,z_error
Ba1,a,2,1,,0,0,0,,,
Ba2,c,6,1,,0.25,0,0.5,,,
Au1,d,6,0.85,,0.25,0.5,0,,,
Si1,d,6,0.15,,0.25,0.5,0,,,
Si2,i,16,1,,0.1834,0.1834,0.1834,1e-04,1e-04,1e-04
Si3,k,24,1,,0,0.1164,0.3047,,1e-04,1e-04

File: notebook/workflow/interactive_report_files/detailed_analysis_csvs/atomic_coordinates/ClathrateI_all_CollCode186989.csv
Label,WyckoffSymbol,WyckoffMultiplicity,Occupancy,OccupancyError,x_a,y_b,z_c,x_error,y_error,z_error
Ba1,a,2,1,,0,0,0,,,
Ba2,k,24,0.25,,0.248,0.5133,0,0.002,5e-04,
Si1,c,6,0.434,0.008,0.25,0,0.5,,,
Rh1,c,6,0.4567,,0.25,0,0.5,,,
Si2,i,16,1,,0.18461,0.18461,0.18461,4e-05,,
Si3,k,24,1,,0,0.31012,0.12114,,5e-05,6e-05

File: notebook/workflow/interactive_report_files/detailed_analysis_csvs/atomic_coordinates/ClathrateI_all_CollCode189365.csv
Label,WyckoffSymbol,WyckoffMultiplicity,Occupancy,OccupancyError,x_a,y_b,z_c,x_error,y_error,z_error
Ba1,a,2,1,,0,0,0,,,
Ba2,c,6,1,,0.25,0,0.5,,,
Si1,d,6,0.6,0.01,0.25,0.5,0,,,
Rh1,d,6,0.4,0.01,0.25,0.5,0,,,
Si2,i,16,1,,0.18465,0.18465,0.18465,5e-05,5e-05,5e-05
Si3,k,24,1,,0,0.12108,0.30997,,8e-05,8e-05

File: notebook/workflow/interactive_report_files/detailed_analysis_csvs/atomic_coordinates/ClathrateI_all_CollCode189574.csv
Label,WyckoffSymbol,WyckoffMultiplicity,Occupancy,OccupancyError,x_a,y_b,z_c,x_error,y_error,z_error
Ba1,a,2,1,,0,0,0,,,
Ba2,k,24,0.25,,0.2538,0.5404,0,2e-04,1e-04,
Sn1,c,6,0.28,0.008,0.25,0,0.5,,,
Ga1,c,6,0.72,0.008,0.25,0,0.5,,,
Sn2,i,16,0.621,0.006,0.18426,0.18426,0.18426,3e-05,3e-05,3e-05
Ga2,i,16,0.379,0.006,0.18426,0.18426,0.18426,3e-05,3e-05,3e-05
Sn3,k,24,0.766,,0,0.31238,0.11869,,3e-05,3e-05
Ga3,k,24,0.234,,0,0.31238,0.11869,,3e-05,3e-05

File: notebook/workflow/interactive_report_files/detailed_analysis_csvs/atomic_coordinates/ClathrateI_all_CollCode189576.csv
Label,WyckoffSymbol,WyckoffMultiplicity,Occupancy,OccupancyError,x_a,y_b,z_c,x_error,y_error,z_error
Ba1,a,2,1,,0,0,0,,,
Ba2,k,24,0.25,,0.2534,0.5377,0,2e-04,1e-04,
Sn1,c,6,0.288,0.007,0.25,0,0.5,,,
Ga1,c,6,0.712,0.007,0.25,0,0.5,,,
Sn2,i,16,0.621,0.003,0.18434,0.18434,0.18434,2e-05,2e-05,2e-05
Ga2,i,16,0.379,0.003,0.18434,0.18434,0.18434,2e-05,2e-05,2e-05
Sn3,k,24,0.764,,0,0.31227,0.1187,,3e-05,3e-05
Ga3,k,24,0.236,,0,0.31227,0.1187,,3e-05,3e-05

File: notebook/workflow/interactive_report_files/detailed_analysis_csvs/atomic_coordinates/ClathrateI_all_CollCode189577.csv
Label,WyckoffSymbol,WyckoffMultiplicity,Occupancy,OccupancyError,x_a,y_b,z_c,x_error,y_error,z_error
Ba1,a,2,1,,0,0,0,,,
Ba2,k,24,0.25,,0.2535,0.538,0,2e-04,1e-04,
Sn1,c,6,0.3136,0.0072,0.25,0,0.5,,,
Ga1,c,6,0.6864,0.0072,0.25,0,0.5,,,
Sn2,i,16,0.642,0.003,0.18422,0.18422,0.18422,2e-05,2e-05,2e-05
Ga2,i,16,0.358,0.003,0.18422,0.18422,0.18422,2e-05,2e-05,2e-05
Sn3,k,24,0.7436,,0,0.3123,0.1185,,3e-05,3e-05
Ga3,k,24,0.2564,,0,0.3123,0.1185,,3e-05,3e-05

File: notebook/workflow/interactive_report_files/detailed_analysis_csvs/atomic_coordinates/ClathrateI_all_CollCode189578.csv
Label,WyckoffSymbol,WyckoffMultiplicity,Occupancy,OccupancyError,x_a,y_b,z_c,x_error,y_error,z_error
Ba1,a,2,1,,0,0,0,,,
Ba2,k,24,0.25,,0.2543,0.5409,0,2e-04,2e-04,
Sn1,c,6,0.32,0.008,0.25,0,0.5,,,
Ga1,c,6,0.68,0.008,0.25,0,0.5,,,
Sn2,i,16,0.654,0.006,0.1841,0.1841,0.1841,3e-05,3e-05,3e-05
Ga2,i,16,0.346,0.006,0.1841,0.1841,0.1841,3e-05,3e-05,3e-05
Sn3,k,24,0.734,,0,0.31241,0.11837,,4e-05,3e-05
Ga3,k,24,0.266,,0,0.31241,0.11837,,4e-05,3e-05

File: notebook/workflow/interactive_report_files/detailed_analysis_csvs/atomic_coordinates/ClathrateI_all_CollCode189579.csv
Label,WyckoffSymbol,WyckoffMultiplicity,Occupancy,OccupancyError,x_a,y_b,z_c,x_error,y_error,z_error
Ba1,a,2,1,,0,0,0,,,
Ba2,k,24,0.25,,0.2539,0.5386,0,2e-04,1e-04,
Sn1,c,6,0.304,0.008,0.25,0,0.5,,,
Ga1,c,6,0.696,0.008,0.25,0,0.5,,,
Sn2,i,16,0.657,0.006,0.18413,0.18413,0.18413,2e-05,2e-05,2e-05
Ga2,i,16,0.343,0.006,0.18413,0.18413,0.18413,2e-05,2e-05,2e-05
Sn3,k,24,0.736,,0,0.31234,0.11836,,3e-05,3e-05
Ga3,k,24,0.264,,0,0.31234,0.11836,,3e-05,3e-05

File: notebook/workflow/interactive_report_files/detailed_analysis_csvs/atomic_coordinates/ClathrateI_all_CollCode189580.csv
Label,WyckoffSymbol,WyckoffMultiplicity,Occupancy,OccupancyError,x_a,y_b,z_c,x_error,y_error,z_error
Ba1,a,2,1,,0,0,0,,,
Ba2,k,24,0.25,,0.2538,0.5378,0,3e-04,1e-04,
Sn1,c,6,0.336,0.008,0.25,0,0.5,,,
Ga1,c,6,0.664,0.008,0.25,0,0.5,,,
Sn2,i,16,0.648,0.006,0.18419,0.18419,0.18419,2e-05,2e-05,2e-05
Ga2,i,16,0.352,0.006,0.18419,0.18419,0.18419,2e-05,2e-05,2e-05
Sn3,k,24,0.734,,0,0.3123,0.11836,,3e-05,3e-05
Ga3,k,24,0.266,,0,0.3123,0.11836,,3e-05,3e-05

File: notebook/workflow/interactive_report_files/detailed_analysis_csvs/atomic_coordinates/ClathrateI_all_CollCode189582.csv
Label,WyckoffSymbol,WyckoffMultiplicity,Occupancy,OccupancyError,x_a,y_b,z_c,x_error,y_error,z_error
Ba1,a,2,1,,0,0,0,,,
Ba2,k,24,0.25,,0.2549,0.5452,0,4e-04,3e-04,
Sn1,c,6,0.368,0.04,0.25,0,0.5,,,
Ga1,c,6,0.632,0.04,0.25,0,0.5,,,
Sn2,i,16,0.597,0.024,0.18392,0.18392,0.18392,4e-05,4e-05,4e-05
Ga2,i,16,0.403,0.024,0.18392,0.18392,0.18392,4e-05,4e-05,4e-05
Sn3,k,24,0.76,,0,0.31206,0.11837,,6e-05,5e-05
Ga3,k,24,0.24,,0,0.31206,0.11837,,6e-05,5e-05

File: notebook/workflow/interactive_report_files/detailed_analysis_csvs/atomic_coordinates/ClathrateI_all_CollCode189584.csv
Label,WyckoffSymbol,WyckoffMultiplicity,Occupancy,OccupancyError,x_a,y_b,z_c,x_error,y_error,z_error
Ba1,a,2,1,,0,0,0,,,
Ba2,k,24,0.25,,0.2536,0.5391,0,6e-04,4e-04,
Sn1,c,6,0.4,0.04,0.25,0,0.5,,,
Ga1,c,6,0.6,0.04,0.25,0,0.5,,,
Sn2,i,16,0.606,0.021,0.18395,0.18395,0.18395,4e-05,4e-05,4e-05
Ga2,i,16,0.394,0.021,0.18395,0.18395,0.18395,4e-05,4e-05,4e-05
Sn3,k,24,0.746,,0,0.31204,0.11838,,6e-05,5e-05
Ga3,k,24,0.254,,0,0.31204,0.11838,,6e-05,5e-05

File: notebook/workflow/interactive_report_files/detailed_analysis_csvs/atomic_coordinates/ClathrateI_all_CollCode189585.csv
Label,WyckoffSymbol,WyckoffMultiplicity,Occupancy,OccupancyError,x_a,y_b,z_c,x_error,y_error,z_error
Ba1,a,2,1,,0,0,0,,,
Ba2,k,24,0.25,,0.2534,0.5386,0,6e-04,4e-04,
Sn1,c,6,0.256,0.04,0.25,0,0.5,,,
Ga1,c,6,0.744,0.04,0.25,0,0.5,,,
Sn2,i,16,0.654,0.018,0.18402,0.18402,0.18402,4e-05,4e-05,4e-05
Ga2,i,16,0.346,0.018,0.18402,0.18402,0.18402,4e-05,4e-05,4e-05
Sn3,k,24,0.75,,0,0.312,0.11843,,5e-05,5e-05
Ga3,k,24,0.25,,0,0.312,0.11843,,5e-05,5e-05

File: notebook/workflow/interactive_report_files/detailed_analysis_csvs/atomic_coordinates/ClathrateI_all_CollCode189586.csv
Label,WyckoffSymbol,WyckoffMultiplicity,Occupancy,OccupancyError,x_a,y_b,z_c,x_error,y_error,z_error
Ba1,a,2,1,,0,0,0,,,
Ba2,k,24,0.25,,0.2535,0.5394,0,6e-04,4e-04,
Sn1,c,6,0.432,0.032,0.25,0,0.5,,,
Ga1,c,6,0.568,0.032,0.25,0,0.5,,,
Sn2,i,16,0.618,0.021,0.1839,0.1839,0.1839,4e-05,4e-05,4e-05
Ga2,i,16,0.382,0.021,0.1839,0.1839,0.1839,4e-05,4e-05,4e-05
Sn3,k,24,0.73,,0,0.31204,0.11821,,5e-05,5e-05
Ga3,k,24,0.27,,0,0.31204,0.11821,,5e-05,5e-05

File: notebook/workflow/interactive_report_files/detailed_analysis_csvs/atomic_coordinates/ClathrateI_all_CollCode189587.csv
Label,WyckoffSymbol,WyckoffMultiplicity,Occupancy,OccupancyError,x_a,y_b,z_c,x_error,y_error,z_error
Ba1,a,2,1,,0,0,0,,,
Ba2,k,24,0.25,,0.253,0.5402,0,0.001,7e-04,
Sn1,c,6,0.416,0.056,0.25,0,0.5,,,
Ga1,c,6,0.584,0.056,0.25,0,0.5,,,
Sn2,i,16,0.66,0.03,0.18379,0.18379,0.18379,7e-05,7e-05,7e-05
Ga2,i,16,0.34,0.03,0.18379,0.18379,0.18379,7e-05,7e-05,7e-05
Sn3,k,24,0.706,,0,0.3121,0.11799,,1e-04,1e-04
Ga3,k,24,0.294,,0,0.3121,0.11799,,1e-04,1e-04

File: notebook/workflow/interactive_report_files/detailed_analysis_csvs/atomic_coordinates/ClathrateI_all_CollCode189589.csv
Label,WyckoffSymbol,WyckoffMultiplicity,Occupancy,OccupancyError,x_a,y_b,z_c,x_error,y_error,z_error
Ba1,a,2,1,,0,0,0,,,
Ba2,k,24,0.25,,0.2544,0.544,0,5e-04,4e-04,
Sn1,c,6,0.496,0.04,0.25,0,0.5,,,
Ga1,c,6,0.504,0.04,0.25,0,0.5,,,
Sn2,i,16,0.591,0.027,0.1838,0.1838,0.1838,4e-05,4e-05,4e-05
Ga2,i,16,0.409,0.027,0.1838,0.1838,0.1838,4e-05,4e-05,4e-05
Sn3,k,24,0.732,,0,0.31192,0.11807,,6e-05,6e-05
Ga3,k,24,0.268,,0,0.31192,0.11807,,6e-05,6e-05

File: notebook/workflow/interactive_report_files/detailed_analysis_csvs/atomic_coordinates/ClathrateI_all_CollCode189590.csv
Label,WyckoffSymbol,WyckoffMultiplicity,Occupancy,OccupancyError,x_a,y_b,z_c,x_error,y_error,z_error
Ba1,a,2,1,,0,0,0,,,
Ba2,k,24,0.25,,0.2538,0.5419,0,5e-04,4e-04,
Sn1,c,6,0.512,0.04,0.25,0,0.5,,,
Ga1,c,6,0.488,0.04,0.25,0,0.5,,,
Sn2,i,16,0.588,0.024,0.18379,0.18379,0.18379,4e-05,4e-05,4e-05
Ga2,i,16,0.412,0.024,0.18379,0.18379,0.18379,4e-05,4e-05,4e-05
Sn3,k,24,0.73,,0,0.31191,0.11807,,6e-05,5e-05
Ga3,k,24,0.27,,0,0.31191,0.11807,,6e-05,5e-05

File: notebook/workflow/interactive_report_files/detailed_analysis_csvs/atomic_coordinates/ClathrateI_all_CollCode189592.csv
Label,WyckoffSymbol,WyckoffMultiplicity,Occupancy,OccupancyError,x_a,y_b,z_c,x_error,y_error,z_error
Ba1,a,2,1,,0,0,0,,,
Ba2,k,24,0.25,,0.2529,0.5393,0,8e-04,5e-04,
Sn1,c,6,0.464,0.048,0.25,0,0.5,,,
Ga1,c,6,0.536,0.048,0.25,0,0.5,,,
Sn2,i,16,0.642,0.027,0.18387,0.18387,0.18387,5e-05,5e-05,5e-05
Ga2,i,16,0.358,0.027,0.18387,0.18387,0.18387,5e-05,5e-05,5e-05
Sn3,k,24,0.706,,0,0.31205,0.11815,,7e-05,7e-05
Ga3,k,24,0.294,,0,0.31205,0.11815,,7e-05,7e-05

File: notebook/workflow/interactive_report_files/detailed_analysis_csvs/atomic_coordinates/ClathrateI_all_CollCode189593.csv
Label,WyckoffSymbol,WyckoffMultiplicity,Occupancy,OccupancyError,x_a,y_b,z_c,x_error,y_error,z_error
Ba1,a,2,1,,0,0,0,,,
Ba2,k,24,0.25,,0.2532,0.5395,0,7e-04,4e-04,
Sn1,c,6,0.456,0.04,0.25,0,0.5,,,
Ga1,c,6,0.544,0.04,0.25,0,0.5,,,
Sn2,i,16,0.612,0.024,0.18387,0.18387,0.18387,4e-05,4e-05,4e-05
Ga2,i,16,0.388,0.024,0.18387,0.18387,0.18387,4e-05,4e-05,4e-05
Sn3,k,24,0.728,,0,0.31193,0.11823,,6e-05,5e-05
Ga3,k,24,0.272,,0,0.31193,0.11823,,6e-05,5e-05

File: notebook/workflow/interactive_report_files/detailed_analysis_csvs/atomic_coordinates/ClathrateI_all_CollCode189846.csv
Label,WyckoffSymbol,WyckoffMultiplicity,Occupancy,OccupancyError,x_a,y_b,z_c,x_error,y_error,z_error
Ge1,k,24,0.94,,0,0.30101,0.11557,,5e-05,5e-05
In1,k,24,0.06,,0,0.30101,0.11557,,5e-05,5e-05
Ge2,i,16,0.91,,0.18368,0.18368,0.18368,3e-05,3e-05,3e-05
In2,i,16,0.09,,0.18368,0.18368,0.18368,3e-05,3e-05,3e-05
In3,c,6,1,,0.25,0,0.5,,,
Rb1,d,6,1,,0.25,0.5,0,,,
Eu1,a,2,0.3,,0,0,0,,,
Rb2,a,2,0.7,,0,0,0,,,

File: notebook/workflow/interactive_report_files/detailed_analysis_csvs/atomic_coordinates/ClathrateI_all_CollCode189847.csv
Label,WyckoffSymbol,WyckoffMultiplicity,Occupancy,OccupancyError,x_a,y_b,z_c,x_error,y_error,z_error
Ge1,k,24,0.97,,0,0.30045,0.11392,,5e-05,5e-05
In1,k,24,0.03,,0,0.30045,0.11392,,5e-05,5e-05
Ge2,i,16,0.81,,0.18311,0.18311,0.18311,3e-05,3e-05,3e-05
In2,i,16,0.19,,0.18311,0.18311,0.18311,3e-05,3e-05,3e-05
In3,c,6,1,,0.25,0,0.5,,,
Rb1,d,6,1,,0.25,0.5,0,,,
Eu1,a,2,0.85,,0,0,0,,,
Rb2,a,2,0.15,,0,0,0,,,

File: notebook/workflow/interactive_report_files/detailed_analysis_csvs/atomic_coordinates/ClathrateI_all_CollCode189848.csv
Label,WyckoffSymbol,WyckoffMultiplicity,Occupancy,OccupancyError,x_a,y_b,z_c,x_error,y_error,z_error
Ge1,k,24,0.96,,0,0.30048,0.11409,,6e-05,6e-05
In1,k,24,0.04,,0,0.30048,0.11409,,6e-05,6e-05
Ge2,i,16,0.8,,0.18321,0.18321,0.18321,4e-05,4e-05,4e-05
In2,i,16,0.2,,0.18321,0.18321,0.18321,4e-05,4e-05,4e-05
In3,c,6,1,,0.25,0,0.5,,,
Rb1,d,6,1,,0.25,0.5,0,,,
Eu1,a,2,0.88,,0,0,0,,,
Rb2,a,2,0.12,,0,0,0,,,

File: notebook/workflow/interactive_report_files/detailed_analysis_csvs/atomic_coordinates/ClathrateI_all_CollCode189887.csv
Label,WyckoffSymbol,WyckoffMultiplicity,Occupancy,OccupancyError,x_a,y_b,z_c,x_error,y_error,z_error
Ba1,a,2,1,,0,0,0,,,
Ba2,c,6,1,,0.25,0,0.5,,,
Cu1,d,6,0.833,,0.25,0.5,0,,,
Ge1,d,6,0.167,,0.25,0.5,0,,,
Si1,i,16,0.281,0.018,0.18371,0.18371,0.18371,4e-05,4e-05,4e-05
Ge2,i,16,0.719,0.018,0.18371,0.18371,0.18371,4e-05,4e-05,4e-05
Si2,k,24,0.129,0.008,0,0.12023,0.31352,,5e-05,2e-05
Ge3,k,24,0.871,0.008,0,0.12023,0.31352,,5e-05,2e-05
