Repository: PrabhuLab/ml-crystals

# ml-crystals
Extract information from .cif files commonly used in crystallography. Identify crystalline structures and potential use cases.

File: notebook/workflow/interactive_report_files/detailed_analysis_csvs/atomic_coordinates/ClathrateI_all_CollCode189894.csv
Label,WyckoffSymbol,WyckoffMultiplicity,Occupancy,OccupancyError,x_a,y_b,z_c,x_error,y_error,z_error
Ba1,a,2,1,,0,0,0,,,
Ba2,c,6,1,,0.25,0,0.5,,,
Cu1,d,6,0.833,,0.25,0.5,0,,,
Ge1,d,6,0.15,0.017,0.25,0.5,0,,,
Si1,i,16,0.269,0.013,0.18369,0.18369,0.18369,3e-05,3e-05,3e-05
Ge2,i,16,0.731,0.013,0.18369,0.18369,0.18369,3e-05,3e-05,3e-05
Si2,k,24,0.121,0.008,0,0.12022,0.3134,,4e-05,4e-05
Ge3,k,24,0.879,0.008,0,0.12022,0.3134,,4e-05,4e-05

File: notebook/workflow/interactive_report_files/detailed_analysis_csvs/atomic_coordinates/ClathrateI_all_CollCode189895.csv
Label,WyckoffSymbol,WyckoffMultiplicity,Occupancy,OccupancyError,x_a,y_b,z_c,x_error,y_error,z_error
Ba1,a,2,1,,0,0,0,,,
Ba2,c,6,1,,0.25,0,0.5,,,
Cu1,d,6,0.833,,0.25,0.5,0,,,
Ge1,d,6,0.0833,,0.25,0.5,0,,,
Si1,d,6,0.0833,,0.25,0.5,0,,,
Si2,i,16,0.613,0.019,0.18377,0.18377,0.18377,3e-05,3e-05,3e-05
Ge2,i,16,0.387,0.019,0.18377,0.18377,0.18377,3e-05,3e-05,3e-05
Si3,k,24,0.35,0.008,0,0.12037,0.3125,,3e-05,3e-05
Ge3,k,24,0.65,0.008,0,0.12037,0.3125,,3e-05,3e-05

File: notebook/workflow/interactive_report_files/detailed_analysis_csvs/atomic_coordinates/ClathrateI_all_CollCode189896.csv
Label,WyckoffSymbol,WyckoffMultiplicity,Occupancy,OccupancyError,x_a,y_b,z_c,x_error,y_error,z_error
Ba1,a,2,1,,0,0,0,,,
Ba2,c,6,1,,0.25,0,0.5,,,
Cu1,d,6,0.8,0.02,0.25,0.5,0,,,
Si1,d,6,0.2,0.02,0.25,0.5,0,,,
Si2,i,16,1,,0.18392,0.18392,0.18392,5e-05,5e-05,5e-05
Si3,k,24,1,,0,0.11956,0.30993,,7e-05,7e-05

File: notebook/workflow/interactive_report_files/detailed_analysis_csvs/atomic_coordinates/ClathrateI_all_CollCode189897.csv
Label,WyckoffSymbol,WyckoffMultiplicity,Occupancy,OccupancyError,x_a,y_b,z_c,x_error,y_error,z_error
Ba1,a,2,1,,0,0,0,,,
Ba2,c,6,1,,0.25,0,0.5,,,
Si1,d,6,0.62,,0.25,0.5,0,,,
Pd1,d,6,0.38,,0.25,0.5,0,,,
Si2,i,16,1,,0.1854,0.1854,0.1854,2e-04,2e-04,2e-04
Si3,k,24,0.99,,0,0.1193,0.3088,,3e-04,3e-04
Pd3,k,24,0.009,,0,0.1193,0.3088,,3e-04,3e-04

File: notebook/workflow/interactive_report_files/detailed_analysis_csvs/atomic_coordinates/ClathrateI_all_CollCode189900.csv
Label,WyckoffSymbol,WyckoffMultiplicity,Occupancy,OccupancyError,x_a,y_b,z_c,x_error,y_error,z_error
Ba1,a,2,1,,0,0,0,,,
Ba2,c,6,1,,0.25,0,0.5,,,
Si1,d,6,0.53,,0.25,0.5,0,,,
Pd1,d,6,0.47,,0.25,0.5,0,,,
Si2,i,16,1,,0.185,0.185,0.185,2e-04,2e-04,2e-04
Si3,k,24,0.955,,0,0.1176,0.3109,,2e-04,2e-04
Pd3,k,24,0.045,,0,0.1176,0.3109,,2e-04,2e-04

File: notebook/workflow/interactive_report_files/detailed_analysis_csvs/atomic_coordinates/ClathrateI_all_CollCode189901.csv
Label,WyckoffSymbol,WyckoffMultiplicity,Occupancy,OccupancyError,x_a,y_b,z_c,x_error,y_error,z_error
Ba1,a,2,1,,0,0,0,,,
Ba2,c,6,1,,0.25,0,0.5,,,
Si1,d,6,0.46,,0.25,0.5,0,,,
Pd1,d,6,0.54,,0.25,0.5,0,,,
Si2,i,16,1,,0.18432,0.18432,0.18432,5e-05,5e-05,5e-05
Si3,k,24,0.96,,0,0.11891,0.31014,,7e-05,7e-05
Pd3,k,24,0.04,,0,0.11891,0.31014,,7e-05,7e-05

File: notebook/workflow/interactive_report_files/detailed_analysis_csvs/atomic_coordinates/ClathrateI_all_CollCode189905.csv
Label,WyckoffSymbol,WyckoffMultiplicity,Occupancy,OccupancyError,x_a,y_b,z_c,x_error,y_error,z_error
Ba1,a,2,1,,0,0,0,,,
Ba2,c,6,1,,0.25,0,0.5,,,
Si1,d,6,0.58,,0.25,0.5,0,,,
Pt1,d,6,0.42,,0.25,0.5,0,,,
Si2,i,16,1,,0.1842,0.1842,0.1842,3e-04,3e-04,3e-04
Si3,k,24,0.984,,0,0.12021,0.3059,,3e-05,1e-04
Pt3,k,24,0.016,,0,0.12021,0.3059,,3e-05,1e-04

File: notebook/workflow/interactive_report_files/detailed_analysis_csvs/atomic_coordinates/ClathrateI_all_CollCode189907.csv
Label,WyckoffSymbol,WyckoffMultiplicity,Occupancy,OccupancyError,x_a,y_b,z_c,x_error,y_error,z_error
Ba1,a,2,1,,0,0,0,,,
Ba2,c,6,1,,0.25,0,0.5,,,
Si1,d,6,0.55,,0.25,0.5,0,,,
Pt1,d,6,0.45,,0.25,0.5,0,,,
Si2,i,16,1,,0.18447,0.18447,0.18447,6e-05,6e-05,6e-05
Si3,k,24,0.983,,0,0.1199,0.30986,,7e-05,7e-05
Pt3,k,24,0.017,,0,0.1199,0.30986,,7e-05,7e-05

File: notebook/workflow/interactive_report_files/detailed_analysis_csvs/atomic_coordinates/ClathrateI_all_CollCode189910.csv
Label,WyckoffSymbol,WyckoffMultiplicity,Occupancy,OccupancyError,x_a,y_b,z_c,x_error,y_error,z_error
Ba1,a,2,1,,0,0,0,,,
Ba2,c,6,1,,0.25,0,0.5,,,
Si1,d,6,0.47,,0.25,0.5,0,,,
Pt1,d,6,0.53,,0.25,0.5,0,,,
Si2,i,16,1,,0.1832,0.1832,0.1832,2e-04,2e-04,2e-04
Si3,k,24,0.937,,0,0.1246,0.3153,,2e-04,2e-04
Pt3,k,24,0.063,,0,0.1246,0.3153,,2e-04,2e-04

File: notebook/workflow/interactive_report_files/detailed_analysis_csvs/atomic_coordinates/ClathrateI_all_CollCode189917.csv
Label,WyckoffSymbol,WyckoffMultiplicity,Occupancy,OccupancyError,x_a,y_b,z_c,x_error,y_error,z_error
Ba1,a,2,1,,0,0,0,,,
Ba2,c,6,1,,0.25,0,0.5,,,
Ge1,d,6,0.253,,0.25,0.5,0,,,
Zn1,d,6,0.343,,0.25,0.5,0,,,
Ge2,i,16,1.02,0.01,0.18344,0.18344,0.18344,2e-05,2e-05,2e-05
Ge3,k,24,0.726,0.003,0,0.11571,0.30998,,0.00011,0.00012
Ge4,k,24,0.274,0.003,0,0.1322,0.33685,,0.00034,3e-04

File: notebook/workflow/interactive_report_files/detailed_analysis_csvs/atomic_coordinates/ClathrateI_all_CollCode189918.csv
Label,WyckoffSymbol,WyckoffMultiplicity,Occupancy,OccupancyError,x_a,y_b,z_c,x_error,y_error,z_error
Ba1,a,2,1,,0,0,0,,,
Ba2,c,6,1,,0.25,0,0.5,,,
Zn1,d,6,0.762,,0.25,0.5,0,,,
Ge1,i,16,1,0.01,0.18348,0.18348,0.18348,2e-05,2e-05,2e-05
Ge2,k,24,0.873,0.004,0,0.11715,0.31024,,8e-05,9e-05
Ge3,k,24,0.127,0.004,0,0.13062,0.33788,,0.00062,0.00059

File: notebook/workflow/interactive_report_files/detailed_analysis_csvs/atomic_coordinates/ClathrateI_all_CollCode189919.csv
Label,WyckoffSymbol,WyckoffMultiplicity,Occupancy,OccupancyError,x_a,y_b,z_c,x_error,y_error,z_error
Ba1,a,2,1,,0,0,0,,,
Ba2,c,6,1,,0.25,0,0.5,,,
Zn1,d,6,0.954,,0.25,0.5,0,,,
Ge1,i,16,1,0.01,0.18369,0.18369,0.18369,2e-05,2e-05,2e-05
Ge2,k,24,0.99,0.01,0,0.11768,0.31001,,3e-05,3e-05

File: notebook/workflow/interactive_report_files/detailed_analysis_csvs/atomic_coordinates/ClathrateI_all_CollCode189920.csv
Label,WyckoffSymbol,WyckoffMultiplicity,Occupancy,OccupancyError,x_a,y_b,z_c,x_error,y_error,z_error
Ba1,a,2,1,,0,0,0,,,
Ba2,c,6,1,,0.25,0,0.5,,,
Zn1,d,6,1.02,0.01,0.25,0.5,0,,,
Ge1,i,16,0.889,0.002,0.18376,0.18376,0.18376,2e-05,2e-05,2e-05
Zn2,i,16,0.11,0.002,0.18376,0.18376,0.18376,2e-05,2e-05,2e-05
Ge2,k,24,0.987,0.003,0,0.11756,0.30927,,3e-05,3e-05

File: notebook/workflow/interactive_report_files/detailed_analysis_csvs/atomic_coordinates/ClathrateI_all_CollCode189927.csv
Label,WyckoffSymbol,WyckoffMultiplicity,Occupancy,OccupancyError,x_a,y_b,z_c,x_error,y_error,z_error
Ba1,a,2,1,,0,0,0,,,
Ba2,c,6,1,,0.25,0,0.5,,,
Ge1,d,6,0.179,0.005,0.25,0.5,0,,,
Cd1,d,6,0.402,,0.25,0.5,0,,,
Ge2,i,16,1.02,0.01,0.18349,0.18349,0.18349,3e-05,3e-05,3e-05
Ge3,k,24,0.329,0.003,0,0.1131,0.3041,,2e-04,1e-04
Ge4,k,24,0.671,0.003,0,0.1308,0.3341,,3e-04,3e-04

File: notebook/workflow/interactive_report_files/detailed_analysis_csvs/atomic_coordinates/ClathrateI_all_CollCode189928.csv
Label,WyckoffSymbol,WyckoffMultiplicity,Occupancy,OccupancyError,x_a,y_b,z_c,x_error,y_error,z_error
Ba1,a,2,1,,0,0,0,,,
Ba2,c,6,1,,0.25,0,0.5,,,
Ge1,d,6,0.117,0.003,0.25,0.5,0,,,
Cd1,d,6,0.713,,0.25,0.5,0,,,
Ge2,i,16,1.02,0.01,0.18344,0.18344,0.18344,2e-05,2e-05,2e-05
Ge3,k,24,0.811,0.003,0,0.11337,0.302,,8e-05,9e-05
Ge4,k,24,0.189,0.003,0,0.1303,0.3311,,4e-04,4e-04

File: notebook/workflow/interactive_report_files/detailed_analysis_csvs/atomic_coordinates/ClathrateI_all_CollCode189929.csv
Label,WyckoffSymbol,WyckoffMultiplicity,Occupancy,OccupancyError,x_a,y_b,z_c,x_error,y_error,z_error
Ba1,a,2,1,,0,0,0,,,
Ba2,c,6,1,,0.25,0,0.5,,,
Cd1,d,6,0.955,0.006,0.25,0.5,0,,,
Ge1,i,16,0.966,0.009,0.18353,0.18353,0.18353,3e-05,3e-05,3e-05
Cd2,i,16,0.034,0.009,0.18353,0.18353,0.18353,3e-05,3e-05,3e-05
Ge2,k,24,1.01,0.01,0,0.11458,0.30272,,5e-05,3e-05

File: notebook/workflow/interactive_report_files/detailed_analysis_csvs/atomic_coordinates/ClathrateI_all_CollCode189930.csv
Label,WyckoffSymbol,WyckoffMultiplicity,Occupancy,OccupancyError,x_a,y_b,z_c,x_error,y_error,z_error
Ba1,a,2,1,,0,0,0,,,
Ba2,c,6,1,,0.25,0,0.5,,,
Cd1,d,6,1,0.02,0.25,0.5,0,,,
Ge1,i,16,0.937,0.003,0.18347,0.18347,0.18347,2e-05,2e-05,2e-05
Cd2,i,16,0.063,0.003,0.18347,0.18347,0.18347,2e-05,2e-05,2e-05
Ge2,k,24,1,0.01,0,0.11422,0.30255,,3e-05,3e-05

File: notebook/workflow/interactive_report_files/detailed_analysis_csvs/atomic_coordinates/ClathrateI_all_CollCode189931.csv
Label,WyckoffSymbol,WyckoffMultiplicity,Occupancy,OccupancyError,x_a,y_b,z_c,x_error,y_error,z_error
Ba1,a,2,1,,0,0,0,,,
Ba2,c,6,1,,0.25,0,0.5,,,
Cd1,d,6,1,0.2,0.25,0.5,0,,,
Ge1,i,16,0.93,0.003,0.18346,0.18346,0.18346,2e-05,2e-05,2e-05
Cd2,i,16,0.07,0.003,0.18346,0.18346,0.18346,2e-05,2e-05,2e-05
Ge2,k,24,1,0.01,0,0.11428,0.3026,,3e-05,1e-05

File: notebook/workflow/interactive_report_files/detailed_analysis_csvs/atomic_coordinates/ClathrateI_all_CollCode190431.csv
Label,WyckoffSymbol,WyckoffMultiplicity,Occupancy,OccupancyError,x_a,y_b,z_c,x_error,y_error,z_error
Ba1,a,2,1,,0,0,0,,,
Ba2,c,6,1,,0.25,0,0.5,,,
In1,d,6,0.75,0.01,0.25,0.5,0,,,
Ge1,d,6,0.25,0.01,0.25,0.5,0,,,
In2,i,16,0.2,0.02,0.18506,0.18506,0.18506,7e-05,7e-05,7e-05
Ge2,i,16,0.8,0.02,0.18506,0.18506,0.18506,7e-05,7e-05,7e-05
In3,k,24,0.38,0.02,0,0.11639,0.30571,,7e-05,7e-05
Ge3,k,24,0.62,0.02,0,0.11639,0.30571,,7e-05,7e-05

File: notebook/workflow/interactive_report_files/detailed_analysis_csvs/atomic_coordinates/ClathrateI_all_CollCode190432.csv
Label,WyckoffSymbol,WyckoffMultiplicity,Occupancy,OccupancyError,x_a,y_b,z_c,x_error,y_error,z_error
Ba1,a,2,1,,0,0,0,,,
Ba2,c,6,1,,0.25,0,0.5,,,
Ga1,d,6,0.8,0.01,0.25,0.5,0,,,
Si1,d,6,0.2,0.01,0.25,0.5,0,,,
Si2,i,16,0.97,0.01,0.1838,0.1838,0.1838,1e-04,1e-04,1e-04
Si3,k,24,0.73,0.01,0,0.1195,0.3064,,1e-04,1e-04
Ga2,k,24,0.27,0.01,0,0.1195,0.3064,,1e-04,1e-04

File: notebook/workflow/interactive_report_files/detailed_analysis_csvs/atomic_coordinates/ClathrateI_all_CollCode190434.csv
Label,WyckoffSymbol,WyckoffMultiplicity,Occupancy,OccupancyError,x_a,y_b,z_c,x_error,y_error,z_error
Eu1,a,2,1,,0,0,0,,,
Ba1,c,6,1,,0.25,0,0.5,,,
Al1,d,6,1,,0.25,0.5,0,,,
Si1,i,16,0.875,0.001,0.18448,0.18448,0.18448,9e-05,9e-05,9e-05
Al2,i,16,0.125,0.001,0.18448,0.18448,0.18448,9e-05,9e-05,9e-05
Si2,k,24,1,,0,0.1158,0.3029,,1e-04,1e-04

File: notebook/workflow/interactive_report_files/detailed_analysis_csvs/atomic_coordinates/ClathrateI_all_CollCode190435.csv
Label,WyckoffSymbol,WyckoffMultiplicity,Occupancy,OccupancyError,x_a,y_b,z_c,x_error,y_error,z_error
I1,a,2,1,,0,0,0,,,
I2,c,6,1,,0.25,0,0.5,,,
Ge1,d,6,0.867,0.002,0.25,0.5,0,,,
Sb1,d,6,0.133,0.002,0.25,0.5,0,,,
Ge2,i,16,0.781,0.006,0.18362,0.18362,0.18362,4e-05,4e-05,4e-05
Sb2,i,16,0.219,0.006,0.18362,0.18362,0.18362,4e-05,4e-05,4e-05
Ge3,k,24,0.848,0.001,0,0.11732,0.30886,,7e-05,7e-05
Sb3,k,24,0.152,0.001,0,0.11732,0.30886,,7e-05,7e-05

File: notebook/workflow/interactive_report_files/detailed_analysis_csvs/atomic_coordinates/ClathrateI_all_CollCode190635.csv
Label,WyckoffSymbol,WyckoffMultiplicity,Occupancy,OccupancyError,x_a,y_b,z_c,x_error,y_error,z_error
Ba1,a,2,0.93,,0,0,0,,,
Ba2,d,6,0.97,,0.25,0.5,0,,,
Ge1,c,6,0.1,,0.25,0,0.5,,,
Cu1,c,6,0.88,,0.25,0,0.5,,,
Ge2,i,16,0.97,,0.183,0.183,0.183,,,
Ge3,k,24,1,,0,0.314,0.1196,,,

File: notebook/workflow/interactive_report_files/detailed_analysis_csvs/atomic_coordinates/ClathrateI_all_CollCode191408.csv
Label,WyckoffSymbol,WyckoffMultiplicity,Occupancy,OccupancyError,x_a,y_b,z_c,x_error,y_error,z_error
Ba1,d,6,0.998,0.005,0.25,0.5,0,,,
Ba2,a,2,0.802,0.002,0,0,0,,,
Yb1,a,2,0.197,0.008,0,0,0,,,
Ga1,c,6,0.713,0.007,0.25,0,0.5,,,
Si1,c,6,0.286,0.003,0.25,0,0.5,,,
Ga2,i,16,0.115,0.001,0.1874,0.1874,0.1874,3e-04,3e-04,3e-04
Si2,i,16,0.884,0.009,0.1874,0.1874,0.1874,3e-04,3e-04,3e-04
Ga3,k,24,0.373,0.009,0,0.3061,0.118,,6e-04,1e-04
Si3,k,24,0.626,0.001,0,0.3061,0.118,,6e-04,1e-04

File: notebook/workflow/interactive_report_files/detailed_analysis_csvs/atomic_coordinates/ClathrateI_all_CollCode191989.csv
Label,WyckoffSymbol,WyckoffMultiplicity,Occupancy,OccupancyError,x_a,y_b,z_c,x_error,y_error,z_error
Ba1,a,2,0.195,0.004,0,0,0,,,
Sr1,a,2,0.805,0.004,0,0,0,,,
Ba2,c,6,0.745,0.003,0.25,0,0.5,,,
Sr2,c,6,0.255,0.003,0.25,0,0.5,,,
Ge1,d,6,0.107,0.004,0.25,0.5,0,,,
Cu1,d,6,0.893,0.004,0.25,0.5,0,,,
Ge2,i,16,1,0.002,0.18296,0.18296,0.18296,3e-05,3e-05,3e-05
Ge3,k,24,0.999,0.002,0,0.11941,0.3141,,4e-05,4e-05

File: notebook/workflow/interactive_report_files/detailed_analysis_csvs/atomic_coordinates/ClathrateI_all_CollCode191990.csv
Label,WyckoffSymbol,WyckoffMultiplicity,Occupancy,OccupancyError,x_a,y_b,z_c,x_error,y_error,z_error
Sr1,a,2,0.989,0.004,0,0,0,,,
Sr2,k,24,0.248,0.001,0,0.4771,0.2405,,7e-04,6e-04
Ge1,d,6,0.106,0.003,0.25,0.5,0,,,
Cu1,d,6,0.894,0.003,0.25,0.5,0,,,
Ge2,i,16,1.003,0.002,0.1828,0.1828,0.1828,2e-04,2e-04,2e-04
Ge3,k,24,0.998,0.002,0,0.1187,0.3148,,5e-04,4e-04

File: notebook/workflow/interactive_report_files/detailed_analysis_csvs/atomic_coordinates/ClathrateI_all_CollCode192981.csv
Label,WyckoffSymbol,WyckoffMultiplicity,Occupancy,OccupancyError,x_a,y_b,z_c,x_error,y_error,z_error
Cs1,a,2,0.949,0.007,0,0,0,,,
Cs2,d,6,1,,0.25,0.5,0,,,
Si1,c,6,0.59,0.03,0.25,0,0.5,,,
Al1,c,6,0.41,0.03,0.25,0,0.5,,,
Si2,i,16,0.9,0.02,0.18501,0.18501,0.18501,3e-05,3e-05,3e-05
Al2,i,16,0.1,0.02,0.18501,0.18501,0.18501,3e-05,3e-05,3e-05
Si3,k,24,0.84,0.01,0,0.30359,0.11978,,5e-05,5e-05
Al3,k,24,0.16,0.01,0,0.30359,0.11978,,5e-05,5e-05

File: notebook/workflow/interactive_report_files/detailed_analysis_csvs/atomic_coordinates/ClathrateI_all_CollCode193668.csv
Label,WyckoffSymbol,WyckoffMultiplicity,Occupancy,OccupancyError,x_a,y_b,z_c,x_error,y_error,z_error
Ba1,a,2,0.9987,,0,0,0,,,
Ba2,d,6,0.9993,,0,0.25,0.5,,,
Ge1,c,6,0.3611,,0,0.5,0.25,,,
Ga1,c,6,0.4918,,0,0.5,0.25,,,
Mg1,c,6,0.1427,,0,0.5,0.25,,,
Ge2,k,24,0.357,,0,0.308359,0.1182,,,
Ga2,k,24,0.4862,,0,0.308359,0.1182,,,
Mg2,k,24,0.0986,,0,0.308359,0.1182,,,
Ge3,i,16,0.9476,,0.184585,0.184585,0.184585,,,
Mg3,i,16,0.0468,,0.184585,0.184585,0.184585,,,

File: notebook/workflow/interactive_report_files/detailed_analysis_csvs/atomic_coordinates/ClathrateI_all_CollCode194245.csv
Label,WyckoffSymbol,WyckoffMultiplicity,Occupancy,OccupancyError,x_a,y_b,z_c,x_error,y_error,z_error
Si1,i,16,1,,0.18412,0.18412,0.18412,5e-05,5e-05,5e-05
Si2,k,24,1,,0,0.11719,0.30776,,7e-05,7e-05
Si3,d,6,1,,0.25,0.5,0,,,
Na1,a,2,1,,0,0,0,,,
Na2,c,6,1,,0.25,0,0.5,,,

File: notebook/workflow/interactive_report_files/detailed_analysis_csvs/atomic_coordinates/ClathrateI_all_CollCode195164.csv
Label,WyckoffSymbol,WyckoffMultiplicity,Occupancy,OccupancyError,x_a,y_b,z_c,x_error,y_error,z_error
Cs1,d,6,1,,0.25,0.5,0,,,
Na1,a,2,1,,0,0,0,,,
Si1,k,24,0.86,,0,0.30307,0.1183,,8e-05,8e-05
Ga1,k,24,0.14,,0,0.30307,0.1183,,8e-05,8e-05
Si2,i,16,0.96,,0.18385,0.18385,0.18385,7e-05,7e-05,7e-05
Ga2,i,16,0.04,,0.18385,0.18385,0.18385,7e-05,7e-05,7e-05
Si3,c,6,0.304,0.007,0.25,0,0.5,,,
Ga3,c,6,0.696,0.007,0.25,0,0.5,,,

File: notebook/workflow/interactive_report_files/detailed_analysis_csvs/atomic_coordinates/ClathrateI_all_CollCode195166.csv
Label,WyckoffSymbol,WyckoffMultiplicity,Occupancy,OccupancyError,x_a,y_b,z_c,x_error,y_error,z_error
Rb1,d,6,1,,0.25,0.5,0,,,
Na1,a,2,0.83,,0,0,0,,,
Rb2,a,2,0.17,,0,0,0,,,
Si1,k,24,0.85,,0,0.30439,0.11798,,7e-05,7e-05
Ga1,k,24,0.15,,0,0.30439,0.11798,,7e-05,7e-05
Si2,i,16,0.97,,0.18411,0.18411,0.18411,5e-05,5e-05,5e-05
Ga2,i,16,0.03,,0.18411,0.18411,0.18411,5e-05,5e-05,5e-05
Si3,c,6,0.34,,0.25,0,0.5,,,
Ga3,c,6,0.66,,0.25,0,0.5,,,

File: notebook/workflow/interactive_report_files/detailed_analysis_csvs/atomic_coordinates/ClathrateI_all_CollCode195168.csv
Label,WyckoffSymbol,WyckoffMultiplicity,Occupancy,OccupancyError,x_a,y_b,z_c,x_error,y_error,z_error
Rb1,d,6,0.863,0.005,0.25,0.5,0,,,
Na1,d,6,0.137,0.005,0.25,0.5,0,,,
Na2,a,2,1,,0,0,0,,,
Si1,k,24,0.97,,0,0.30472,0.11742,,6e-05,6e-05
Zn1,k,24,0.03,,0,0.30472,0.11742,,6e-05,6e-05
Si2,i,16,0.983,0.003,0.18363,0.18363,0.18363,4e-05,4e-05,4e-05
Zn2,i,16,0.017,0.003,0.18363,0.18363,0.18363,4e-05,4e-05,4e-05
Si3,c,6,0.52,,0.25,0,0.5,,,
Zn3,c,6,0.48,,0.25,0,0.5,,,

File: notebook/workflow/interactive_report_files/detailed_analysis_csvs/atomic_coordinates/ClathrateI_all_CollCode195794.csv
Label,WyckoffSymbol,WyckoffMultiplicity,Occupancy,OccupancyError,x_a,y_b,z_c,x_error,y_error,z_error
Ba1,a,2,1,,0,0,0,,,
Ba2,k,24,0.25,,0,0.498,0.2434,,0.002,0.001
Ge1,k,24,0.97,,0.11986,0.31465,0,3e-05,3e-05,
Sn1,k,24,0.03,,0.11986,0.31465,0,3e-05,3e-05,
Ge2,i,16,1,,0.183231,0.183231,0.183231,1.8e-05,1.8e-05,1.8e-05
Cu1,d,6,0.85,,0.25,0.5,0,,,
Ge3,d,6,0.15,,0.25,0.5,0,,,

File: notebook/workflow/interactive_report_files/detailed_analysis_csvs/atomic_coordinates/ClathrateI_all_CollCode205228.csv
Label,WyckoffSymbol,WyckoffMultiplicity,Occupancy,OccupancyError,x_a,y_b,z_c,x_error,y_error,z_error
Na1,d,6,1,,0.25,0.5,0,,,
Na2,a,2,1,,0,0,0,,,
Si1,k,24,0.9561,0.0018,0,0.30573,0.11652,,3e-05,3e-05
Ga1,k,24,0.0439,0.0018,0,0.30573,0.11652,,3e-05,3e-05
Si2,i,16,1,,0.18408,0.18408,0.18408,2e-05,2e-05,2e-05
Si3,c,6,0.352,0.003,0.25,0,0.5,,,
Ga2,c,6,0.648,0.003,0.25,0,0.5,,,

File: notebook/workflow/interactive_report_files/detailed_analysis_csvs/atomic_coordinates/ClathrateI_all_CollCode205229.csv
Label,WyckoffSymbol,WyckoffMultiplicity,Occupancy,OccupancyError,x_a,y_b,z_c,x_error,y_error,z_error
Na1,d,6,1,,0.25,0.5,0,,,
Na2,a,2,1,,0,0,0,,,
Si1,k,24,0.947,0.002,0,0.30552,0.11645,,4e-05,4e-05
Ga1,k,24,0.053,0.002,0,0.30552,0.11645,,4e-05,4e-05
Si2,i,16,1,,0.18405,0.18405,0.18405,3e-05,3e-05,3e-05
Si3,c,6,0.292,0.004,0.25,0,0.5,,,
Ga2,c,6,0.708,0.004,0.25,0,0.5,,,

File: notebook/workflow/interactive_report_files/detailed_analysis_csvs/atomic_coordinates/ClathrateI_all_CollCode206074.csv
Label,WyckoffSymbol,WyckoffMultiplicity,Occupancy,OccupancyError,x_a,y_b,z_c,x_error,y_error,z_error
Na1,d,6,0.709,0.003,0.25,0.5,0,,,
Sr1,d,6,0.291,0.003,0.25,0.5,0,,,
Na2,a,2,0.395,0.003,0,0,0,,,
Sr2,a,2,0.605,0.003,0,0,0,,,
Si1,k,24,0.8995,7e-04,0,0.30576,0.11653,,3e-05,3e-05
Ga1,k,24,0.1005,7e-04,0,0.30576,0.11653,,3e-05,3e-05
Si2,i,16,0.9656,0.001,0.18442,0.18442,0.18442,3e-05,3e-05,3e-05
Ga2,i,16,0.0344,0.001,0.18442,0.18442,0.18442,3e-05,3e-05,3e-05
Si3,c,6,0.227,0.002,0.25,0,0.5,,,
Ga3,c,6,0.773,0.002,0.25,0,0.5,,,

File: notebook/workflow/interactive_report_files/detailed_analysis_csvs/atomic_coordinates/ClathrateI_all_CollCode206075.csv
Label,WyckoffSymbol,WyckoffMultiplicity,Occupancy,OccupancyError,x_a,y_b,z_c,x_error,y_error,z_error
Na1,d,6,0.6,0.003,0.25,0.5,0,,,
Sr1,d,6,0.4,0.003,0.25,0.5,0,,,
Na2,a,2,0.3,0.004,0,0,0,,,
Sr2,a,2,0.7,0.004,0,0,0,,,
Si1,k,24,0.8775,7e-04,0,0.30587,0.11661,,3e-05,3e-05
Ga1,k,24,0.1225,7e-04,0,0.30587,0.11661,,3e-05,3e-05
Si2,i,16,0.9521,0.001,0.18454,0.18454,0.18454,3e-05,3e-05,3e-05
Ga2,i,16,0.0479,0.001,0.18454,0.18454,0.18454,3e-05,3e-05,3e-05
Si3,c,6,0.218,0.002,0.25,0,0.5,,,
Ga3,c,6,0.782,0.002,0.25,0,0.5,,,

File: notebook/workflow/interactive_report_files/detailed_analysis_csvs/atomic_coordinates/ClathrateI_all_CollCode206076.csv
Label,WyckoffSymbol,WyckoffMultiplicity,Occupancy,OccupancyError,x_a,y_b,z_c,x_error,y_error,z_error
Na1,d,6,0.565,0.003,0.25,0.5,0,,,
Sr1,d,6,0.435,0.003,0.25,0.5,0,,,
Na2,a,2,0.266,0.003,0,0,0,,,
Sr2,a,2,0.734,0.003,0,0,0,,,
Si1,k,24,0.8613,8e-04,0,0.30587,0.11662,,4e-05,4e-05
Ga1,k,24,0.1387,8e-04,0,0.30587,0.11662,,4e-05,4e-05
Si2,i,16,0.9387,0.0011,0.18452,0.18452,0.18452,3e-05,3e-05,3e-05
Ga2,i,16,0.0613,0.0011,0.18452,0.18452,0.18452,3e-05,3e-05,3e-05
Si3,c,6,0.202,0.002,0.25,0,0.5,,,
Ga3,c,6,0.798,0.002,0.25,0,0.5,,,

File: notebook/workflow/interactive_report_files/detailed_analysis_csvs/atomic_coordinates/ClathrateI_all_CollCode235859.csv
Label,WyckoffSymbol,WyckoffMultiplicity,Occupancy,OccupancyError,x_a,y_b,z_c,x_error,y_error,z_error
Ba1,a,2,1,,0,0,0,,,
Ba2,d,6,1,,0.2472,0.5,0,8e-04,,
Al1,c,6,0.672,0.005,0.25,0,0.5,,,
Ge1,c,6,0.7,,0.25,0,0.5,,,
Al2,i,16,0.32,0.005,0.18434,0.18434,0.18434,3e-05,3e-05,3e-05
Ge2,i,16,0.7,,0.18434,0.18434,0.18434,3e-05,3e-05,3e-05
Al3,k,24,0.285,0.005,0,0.3082,0.11691,,4e-05,4e-05
Ge3,k,24,0.7,,0,0.3082,0.11691,,4e-05,4e-05

File: notebook/workflow/interactive_report_files/detailed_analysis_csvs/atomic_coordinates/ClathrateI_all_CollCode236333.csv
Label,WyckoffSymbol,WyckoffMultiplicity,Occupancy,OccupancyError,x_a,y_b,z_c,x_error,y_error,z_error
Sn1,k,24,0.84,,0.38232,0.5,0.18776,4e-05,,4e-05
Ga1,k,24,0.16,,0.38232,0.5,0.18776,4e-05,,4e-05
Sn2,i,16,0.896,0.008,0.18322,0.18322,0.18322,2e-05,2e-05,2e-05
Ga2,i,16,0.104,0.008,0.18322,0.18322,0.18322,2e-05,2e-05,2e-05
Sn3,d,6,0.54,,0.25,0.5,0,,,
Ga3,d,6,0.46,,0.25,0.5,0,,,
K1,k,24,0.25,,0.5,0.254,0.0235,,0.003,0.0019
K2,a,2,0.86,,0,0,0,,,
Ba1,a,2,0.14,,0,0,0,,,

File: notebook/workflow/interactive_report_files/detailed_analysis_csvs/atomic_coordinates/ClathrateI_all_CollCode236975.csv
Label,WyckoffSymbol,WyckoffMultiplicity,Occupancy,OccupancyError,x_a,y_b,z_c,x_error,y_error,z_error
Eu1,a,2,1,,0,0,0,,,
Eu2,k,24,0.25,,0.253,0.4577,0,7e-04,4e-04,
Ge1,c,6,0.652,,0.25,0,0.5,,,
Ge2,i,16,0.652,,0.18389,0.18389,0.18389,8e-05,8e-05,8e-05
Ge3,k,24,0.652,,0,0.30912,0.11673,,0.00013,0.00013
Ga1,c,6,0.348,,0.25,0,0.5,,,
Ga2,i,16,0.348,,0.18389,0.18389,0.18389,8e-05,8e-05,8e-05
Ga3,k,24,0.348,,0,0.30912,0.11673,,0.00013,0.00013

File: notebook/workflow/interactive_report_files/detailed_analysis_csvs/atomic_coordinates/ClathrateI_all_CollCode237575.csv
Label,WyckoffSymbol,WyckoffMultiplicity,Occupancy,OccupancyError,x_a,y_b,z_c,x_error,y_error,z_error
Rb1,a,2,0.95,,0,0,0,,,
Rb2,k,24,0.246,,0.2444,0.016,0.5,4e-04,2e-04,
Au1,d,6,0.321,,0,0.25,0.5,,,
Ge1,d,6,0.679,,0,0.25,0.5,,,
Ge2,i,16,1,,0.18392,0.18392,0.18392,3e-05,3e-05,3e-05
Ge3,k,24,1,,0.11884,0.30784,0,5e-05,5e-05,

File: notebook/workflow/interactive_report_files/detailed_analysis_csvs/atomic_coordinates/ClathrateI_all_CollCode237576.csv
Label,WyckoffSymbol,WyckoffMultiplicity,Occupancy,OccupancyError,x_a,y_b,z_c,x_error,y_error,z_error
Rb1,a,2,0.94,,0,0,0,,,
Rb2,d,6,1,,0.25,0.5,0,,,
Au1,c,6,0.411,,0.25,0,0.5,,,
Ge1,c,6,0.589,,0.25,0,0.5,,,
Ge2,i,16,1,,0.18445,0.18445,0.18445,7e-05,7e-05,7e-05
Ge3,k,24,1,,0,0.30695,0.11885,,9e-05,9e-05

File: notebook/workflow/interactive_report_files/detailed_analysis_csvs/atomic_coordinates/ClathrateI_all_CollCode237577.csv
Label,WyckoffSymbol,WyckoffMultiplicity,Occupancy,OccupancyError,x_a,y_b,z_c,x_error,y_error,z_error
Rb1,a,2,0.13,,0,0,0,,,
K1,a,2,0.87,,0,0,0,,,
Rb2,d,6,0.572,,0.25,0.5,0,,,
K2,d,6,0.428,,0.25,0.5,0,,,
Au1,c,6,0.362,,0.25,0,0.5,,,
Ge1,c,6,0.638,,0.25,0,0.5,,,
Ge2,i,16,1,,0.18341,0.18341,0.18341,6e-05,6e-05,6e-05
Ge3,k,24,1,,0,0.30855,0.11857,,7e-05,7e-05

File: notebook/workflow/interactive_report_files/detailed_analysis_csvs/atomic_coordinates/ClathrateI_all_CollCode237578.csv
Label,WyckoffSymbol,WyckoffMultiplicity,Occupancy,OccupancyError,x_a,y_b,z_c,x_error,y_error,z_error
Rb1,a,2,0.15,,0,0,0,,,
K1,a,2,0.85,,0,0,0,,,
Rb2,d,6,0.228,,0.25,0.5,0,,,
K2,d,6,0.772,,0.25,0.5,0,,,
Au1,c,6,0.361,,0.25,0,0.5,,,
Ge1,c,6,0.639,,0.25,0,0.5,,,
Ge2,i,16,1,,0.18377,0.18377,0.18377,7e-05,7e-05,7e-05
Ge3,k,24,1,,0,0.3086,0.11851,,9e-05,9e-05

File: notebook/workflow/interactive_report_files/detailed_analysis_csvs/atomic_coordinates/ClathrateI_all_CollCode237579.csv
Label,WyckoffSymbol,WyckoffMultiplicity,Occupancy,OccupancyError,x_a,y_b,z_c,x_error,y_error,z_error
K1,a,2,1,,0,0,0,,,
K2,d,6,0.784,,0.25,0.5,0,,,
Au1,c,6,0.381,,0.25,0,0.5,,,
Ge1,c,6,0.619,,0.25,0,0.5,,,
Ge2,i,16,1,,0.18378,0.18378,0.18378,6e-05,6e-05,6e-05
Ge3,k,24,1,,0,0.30836,0.11805,,8e-05,7e-05

File: notebook/workflow/interactive_report_files/detailed_analysis_csvs/atomic_coordinates/ClathrateI_all_CollCode237674.csv
Label,WyckoffSymbol,WyckoffMultiplicity,Occupancy,OccupancyError,x_a,y_b,z_c,x_error,y_error,z_error
Ba1,a,2,1,,0,0,0,,,
Ba2,c,6,1,,0.25,0,0.5,,,
Rh1,d,6,0.2,,0.25,0.5,0,,,
Ge1,d,6,0.45,0.005,0.25,0.5,0,,,
Ge2,i,16,1,,0.18366,0.18366,0.18366,3e-05,3e-05,3e-05
Ge3,k,24,0.57,0.06,0,0.1147,0.3075,,0.0012,0.0011
Ge4,k,24,0.43,0.06,0,0.1311,0.333,,0.0013,0.002

File: notebook/workflow/interactive_report_files/detailed_analysis_csvs/atomic_coordinates/ClathrateI_all_CollCode237676.csv
Label,WyckoffSymbol,WyckoffMultiplicity,Occupancy,OccupancyError,x_a,y_b,z_c,x_error,y_error,z_error
Ba1,a,2,1,,0,0,0,,,
Ba2,c,6,1,,0.25,0,0.5,,,
Rh1,d,6,0.2,,0.25,0.5,0,,,
Ge1,d,6,0.457,0.006,0.25,0.5,0,,,
Ge2,i,16,1,,0.18364,0.18364,0.18364,4e-05,4e-05,4e-05
Ge3,k,24,0.64,0.07,0,0.1156,0.3092,,0.0012,0.0012
Ge4,k,24,0.36,0.07,0,0.1334,0.335,,0.0019,0.003

File: notebook/workflow/interactive_report_files/detailed_analysis_csvs/atomic_coordinates/ClathrateI_all_CollCode237925.csv
Label,WyckoffSymbol,WyckoffMultiplicity,Occupancy,OccupancyError,x_a,y_b,z_c,x_error,y_error,z_error
Sn1,k,24,1,,0,0.3162,0.11874,,4e-05,4e-05
Sn2,i,16,1,,0.18263,0.18263,0.18263,2e-05,2e-05,2e-05
Sn3,c,6,0.538,0.01,0.25,0,0.5,,,
Cu1,c,6,0.462,0.01,0.25,0,0.5,,,
K1,k,24,0.25,,0,0.25,0.4709,,0.004,0.0014
K2,a,2,1,,0,0,0,,,

File: notebook/workflow/interactive_report_files/detailed_analysis_csvs/atomic_coordinates/ClathrateI_all_CollCode237926.csv
Label,WyckoffSymbol,WyckoffMultiplicity,Occupancy,OccupancyError,x_a,y_b,z_c,x_error,y_error,z_error
Sn1,k,24,0.767,0.011,0,0.31,0.11586,,3e-04,0.00017
Sn2,k,24,0.233,0.011,0,0.3393,0.1312,,5e-04,4e-04
Sn3,i,16,1,,0.18283,0.18283,0.18283,2e-05,2e-05,2e-05
Sn4,c,6,0.54,,0.25,0,0.5,,,
Cu1,c,6,0.46,,0.25,0,0.5,,,
Rb1,k,24,0.25,,0,0.244,0.488,,0.004,0.005
Rb2,a,2,1,,0,0,0,,,

File: notebook/workflow/interactive_report_files/detailed_analysis_csvs/atomic_coordinates/ClathrateI_all_CollCode237927.csv
Label,WyckoffSymbol,WyckoffMultiplicity,Occupancy,OccupancyError,x_a,y_b,z_c,x_error,y_error,z_error
Sn1,k,24,1,,0,0.3152,0.11945,,3e-05,3e-05
Sn2,i,16,1,,0.18311,0.18311,0.18311,2e-05,2e-05,2e-05
Sn3,c,6,0.553,0.009,0.25,0,0.5,,,
Cu1,c,6,0.447,0.009,0.25,0,0.5,,,
Cs1,d,6,1,,0.25,0.5,0,,,
Cs2,a,2,1,,0,0,0,,,

File: notebook/workflow/interactive_report_files/detailed_analysis_csvs/atomic_coordinates/ClathrateI_all_CollCode237928.csv
Label,WyckoffSymbol,WyckoffMultiplicity,Occupancy,OccupancyError,x_a,y_b,z_c,x_error,y_error,z_error
Sn1,k,24,1,,0,0.3155,0.11841,,3e-05,3e-05
Sn2,i,16,1,,0.182617,0.182617,0.182617,1.9e-05,1.9e-05,1.9e-05
Sn3,c,6,0.37,0.008,0.25,0,0.5,,,
Zn1,c,6,0.63,0.008,0.25,0,0.5,,,
K1,k,24,0.25,,0,0.245,0.476,,0.003,0.002
K2,a,2,1,,0,0,0,,,

File: notebook/workflow/interactive_report_files/detailed_analysis_csvs/atomic_coordinates/ClathrateI_all_CollCode237929.csv
Label,WyckoffSymbol,WyckoffMultiplicity,Occupancy,OccupancyError,x_a,y_b,z_c,x_error,y_error,z_error
Sn1,k,24,1,,0,0.31497,0.11862,,4e-05,4e-05
Sn2,i,16,1,,0.18281,0.18281,0.18281,3e-05,3e-05,3e-05
Sn3,c,6,0.414,0.011,0.25,0,0.5,,,
Zn1,c,6,0.586,0.011,0.25,0,0.5,,,
Rb1,k,24,0.25,,0,0.2424,0.481,,0.0018,0.002
Rb2,a,2,1,,0,0,0,,,

File: notebook/workflow/interactive_report_files/detailed_analysis_csvs/atomic_coordinates/ClathrateI_all_CollCode237930.csv
Label,WyckoffSymbol,WyckoffMultiplicity,Occupancy,OccupancyError,x_a,y_b,z_c,x_error,y_error,z_error
Sn1,k,24,1,,0,0.31426,0.11892,,2e-05,2e-05
Sn2,i,16,1,,0.183092,0.183092,0.183092,1.6e-05,1.6e-05,1.6e-05
Sn3,c,6,0.428,0.008,0.25,0,0.5,,,
Zn1,c,6,0.572,0.008,0.25,0,0.5,,,
Cs1,d,6,1,,0.25,0.5,0,,,
Cs2,a,2,1,,0,0,0,,,

File: notebook/workflow/interactive_report_files/detailed_analysis_csvs/atomic_coordinates/ClathrateI_all_CollCode238335.csv
Label,WyckoffSymbol,WyckoffMultiplicity,Occupancy,OccupancyError,x_a,y_b,z_c,x_error,y_error,z_error
K1,a,2,1,,0,0,0,,,
K2,d,6,1,,0.25,0.5,0,,,
Ge1,c,6,0.614,0.003,0.25,0,0.5,,,
Ge2,i,16,1,,0.18335,0.18335,0.18335,5e-05,5e-05,5e-05
Ge3,k,24,1,,0,0.30894,0.11708,,6e-05,6e-05

File: notebook/workflow/interactive_report_files/detailed_analysis_csvs/atomic_coordinates/ClathrateI_all_CollCode238551.csv
Label,WyckoffSymbol,WyckoffMultiplicity,Occupancy,OccupancyError,x_a,y_b,z_c,x_error,y_error,z_error
Na1,a,2,1,,0,0,0,,,
Na2,d,6,1,,0.25,0.5,0,,,
Si1,c,6,0.21,0.1,0.25,0,0.5,,,
Al1,c,6,0.79,0.1,0.25,0,0.5,,,
Si2,i,16,1,,0.18411,0.18411,0.18411,3e-05,3e-05,3e-05
Si3,k,24,0.87,,0,0.30406,0.11575,,4e-05,4e-05
Al2,k,24,0.13,,0,0.30406,0.11575,,4e-05,4e-05

File: notebook/workflow/interactive_report_files/detailed_analysis_csvs/atomic_coordinates/ClathrateI_all_CollCode238552.csv
Label,WyckoffSymbol,WyckoffMultiplicity,Occupancy,OccupancyError,x_a,y_b,z_c,x_error,y_error,z_error
Na1,a,2,1,,0,0,0,,,
Na2,d,6,1,,0.25,0.5,0,,,
Si1,c,6,0.1996,,0,0.5,0.25,,,
Al1,c,6,0.80662,,0,0.5,0.25,,,
Si2,i,16,1,,0.18423,0.18423,0.18423,0.00023,0.00023,0.00023
Si3,k,24,0.86823,,0,0.30559,0.1167,,,
Al2,k,24,0.1359,,0,0.30559,0.1167,,,

File: notebook/workflow/interactive_report_files/detailed_analysis_csvs/atomic_coordinates/ClathrateI_all_CollCode245069.csv
Label,WyckoffSymbol,WyckoffMultiplicity,Occupancy,OccupancyError,x_a,y_b,z_c,x_error,y_error,z_error
Ba1,a,2,1,,0,0,0,,,
Ba2,j,24,0.25,,0.25,0.4893,0.9893,,5e-04,5e-04
Ga1,c,6,0.78,0.06,0.25,0,0.5,,,
Ge1,c,6,0.22,0.06,0.25,0,0.5,,,
Ga2,i,16,0.2,0.02,0.18453,0.18453,0.18453,4e-05,4e-05,4e-05
Ge2,i,16,0.81,0.02,0.18453,0.18453,0.18453,4e-05,4e-05,4e-05
Ga3,k,24,0.36,0.02,0,0.30843,0.11804,,6e-05,6e-05
Ge3,k,24,0.64,0.02,0,0.30843,0.11804,,6e-05,6e-05

File: notebook/workflow/interactive_report_files/detailed_analysis_csvs/atomic_coordinates/ClathrateI_all_CollCode245071.csv
Label,WyckoffSymbol,WyckoffMultiplicity,Occupancy,OccupancyError,x_a,y_b,z_c,x_error,y_error,z_error
Ba1,a,2,1,,0,0,0,,,
Ba2,j,24,0.25,,0.25,0.4876,0.9876,,2e-04,2e-04
Ga1,c,6,0.61,0.01,0.25,0,0.5,,,
Ge1,c,6,0.39,0.01,0.25,0,0.5,,,
Ga2,i,16,0.3,0.02,0.1845,0.1845,0.1845,1e-04,1e-04,1e-04
Ge2,i,16,0.7,0.02,0.1845,0.1845,0.1845,1e-04,1e-04,1e-04
Ga3,k,24,0.32,0.01,0,0.3085,0.1181,,1e-04,1e-04
Ge3,k,24,0.68,0.01,0,0.3085,0.1181,,1e-04,1e-04

File: notebook/workflow/interactive_report_files/detailed_analysis_csvs/atomic_coordinates/ClathrateI_all_CollCode246408.csv
Label,WyckoffSymbol,WyckoffMultiplicity,Occupancy,OccupancyError,x_a,y_b,z_c,x_error,y_error,z_error
Cs1,a,2,0.65,0.1,0,0,0,,,
Cs2,d,6,1,,0.25,0.5,0,,,
Si1,c,6,1,,0.25,0,0.5,,,
Si2,i,16,1,,0.1847,0.1847,0.1847,3e-04,3e-04,3e-04
Si3,k,24,1,,0,0.3033,0.12,,4e-04,4e-04

File: notebook/workflow/interactive_report_files/detailed_analysis_csvs/atomic_coordinates/ClathrateI_all_CollCode246739.csv
Label,WyckoffSymbol,WyckoffMultiplicity,Occupancy,OccupancyError,x_a,y_b,z_c,x_error,y_error,z_error
Ba1,a,2,1,0.01,0,0,0,,,
Ba2,c,6,1,0.01,0.25,0,0.5,,,
Cu1,d,6,0.357,0.003,0.25,0.5,0,,,
Ge1,d,6,0.297,0.003,0.25,0.5,0,,,
Ge2,i,16,1,0.01,0.1835,0.1835,0.1835,2e-05,2e-05,2e-05
Ge3,k,24,0.746,0.004,0,0.1172,0.3116,,1e-04,1e-04
Ge4,k,24,0.254,0.004,0,0.1327,0.3386,,4e-04,3e-04

File: notebook/workflow/interactive_report_files/detailed_analysis_csvs/atomic_coordinates/ClathrateI_all_CollCode246740.csv
Label,WyckoffSymbol,WyckoffMultiplicity,Occupancy,OccupancyError,x_a,y_b,z_c,x_error,y_error,z_error
Ba1,a,2,1,0.01,0,0,0,,,
Ba2,c,6,1,0.01,0.25,0,0.5,,,
Cu1,d,6,0.752,0.004,0.25,0.5,0,,,
Ge1,d,6,0.153,0.004,0.25,0.5,0,,,
Ge2,i,16,1,0.01,0.18343,0.18343,0.18343,2e-05,2e-05,2e-05
Ge3,k,24,0.885,0.004,0,0.1189,0.3127,,4e-04,3e-04
Ge4,k,24,0.115,0.004,0,0.1234,0.3218,,9e-04,8e-04

File: notebook/workflow/interactive_report_files/detailed_analysis_csvs/atomic_coordinates/ClathrateI_all_CollCode246931.csv
Label,WyckoffSymbol,WyckoffMultiplicity,Occupancy,OccupancyError,x_a,y_b,z_c,x_error,y_error,z_error
Cs1,a,2,0.54,0.01,0,0,0,,,
Rb1,a,2,0.46,0.01,0,0,0,,,
Cs2,d,6,0.91,0.01,0.25,0.5,0,,,
Rb2,d,6,0.09,0.01,0.25,0.5,0,,,
Sn1,c,6,0.667,,0.25,0,0.5,,,
Sn2,i,16,1,,0.18299,0.18299,0.18299,2e-05,2e-05,2e-05
Sn3,k,24,0.667,,0,0.30551,0.1137,,7e-05,1e-04
Sn4,k,24,0.333,,0,0.3443,0.1338,,1e-04,2e-04

File: notebook/workflow/interactive_report_files/detailed_analysis_csvs/atomic_coordinates/ClathrateI_all_CollCode247519.csv
Label,WyckoffSymbol,WyckoffMultiplicity,Occupancy,OccupancyError,x_a,y_b,z_c,x_error,y_error,z_error
Ba1,a,2,1,,0,0,0,,,
Ba2,c,6,1,,0.25,0,0.5,,,
Zn1,d,6,0.54,0.01,0.25,0.5,0,,,
Pd1,d,6,0.4,0.01,0.25,0.5,0,,,
Ge1,d,6,0.06,0.01,0.25,0.5,0,,,
Ge2,i,16,1,,0.18327,0.18327,0.18327,3e-05,3e-05,3e-05
Ge3,k,24,1,,0,0.11859,0.31115,,4e-05,4e-05

File: notebook/workflow/interactive_report_files/detailed_analysis_csvs/atomic_coordinates/ClathrateI_all_CollCode247521.csv
Label,WyckoffSymbol,WyckoffMultiplicity,Occupancy,OccupancyError,x_a,y_b,z_c,x_error,y_error,z_error
Ba1,a,2,1,,0,0,0,,,
Ba2,c,6,1,,0.25,0,0.5,,,
Pd1,d,6,0.12,0.01,0.25,0.5,0,,,
Zn1,d,6,0.88,0.01,0.25,0.5,0,,,
Zn2,i,16,0.04,0.01,0.18305,0.18305,0.18305,9e-05,9e-05,9e-05
Ge1,i,16,0.96,0.01,0.18305,0.18305,0.18305,9e-05,9e-05,9e-05
Ge2,k,24,1,,0,0.1118,0.3105,,1e-04,1e-04

File: notebook/workflow/interactive_report_files/detailed_analysis_csvs/atomic_coordinates/ClathrateI_all_CollCode247527.csv
Label,WyckoffSymbol,WyckoffMultiplicity,Occupancy,OccupancyError,x_a,y_b,z_c,x_error,y_error,z_error
Ba1,a,2,1,,0,0,0,,,
Ba2,c,6,1,,0.25,0,0.5,,,
Pd1,d,6,0.4,0.01,0.25,0.5,0,,,
Zn1,d,6,0.54,0.01,0.25,0.5,0,,,
Ge1,d,6,0.06,0.01,0.25,0.5,0,,,
Ge2,i,16,1,,0.18266,0.18266,0.18266,5e-05,5e-05,5e-05
Ge3,k,24,1,,0,0.11931,0.31137,,8e-05,8e-05

File: notebook/workflow/interactive_report_files/detailed_analysis_csvs/atomic_coordinates/ClathrateI_all_CollCode247531.csv
Label,WyckoffSymbol,WyckoffMultiplicity,Occupancy,OccupancyError,x_a,y_b,z_c,x_error,y_error,z_error
Ba1,a,2,1,,0,0,0,,,
Ba2,c,6,1,,0.25,0,0.5,,,
Cu1,d,6,0.87,0.01,0.25,0.5,0,,,
Zn1,d,6,0.13,0.01,0.25,0.5,0,,,
Ge1,i,16,1,,0.18242,0.18242,0.18242,8e-05,8e-05,8e-05
Ge2,k,24,1,,0,0.1194,0.3141,,1e-04,1e-04

File: notebook/workflow/interactive_report_files/detailed_analysis_csvs/atomic_coordinates/ClathrateI_all_CollCode247638.csv
Label,WyckoffSymbol,WyckoffMultiplicity,Occupancy,OccupancyError,x_a,y_b,z_c,x_error,y_error,z_error
Ba1,a,2,1,,0,0,0,,,
Ba2,j,24,0.25,,0.25,0.5153,0.0153,,4e-04,4e-04
Zn1,c,6,0.88,0.01,0.25,0,0.5,,,
Zn2,i,16,0.05,0.01,0.18365,0.18365,0.18365,6e-05,6e-05,6e-05
Zn3,k,24,0.09,,0,0.30946,0.11761,,6e-05,6e-05
Ge1,c,6,0.12,0.01,0.25,0,0.5,,,
Ge2,i,16,0.95,0.01,0.18365,0.18365,0.18365,6e-05,6e-05,6e-05
Ge3,k,24,0.91,,0,0.30946,0.11761,,6e-05,6e-05

File: notebook/workflow/interactive_report_files/detailed_analysis_csvs/atomic_coordinates/ClathrateI_all_CollCode247639.csv
Label,WyckoffSymbol,WyckoffMultiplicity,Occupancy,OccupancyError,x_a,y_b,z_c,x_error,y_error,z_error
K1,a,2,0.035,,0,0,0,,,
K2,j,24,0.072,0.001,0.25,0.511,0.011,,0.001,0.001
Ba3,a,2,0.965,,0,0,0,,,
Ba4,j,24,0.178,0.001,0.25,0.511,0.011,,0.001,0.001
Zn1,c,6,0.95,0.01,0.25,0,0.5,,,
Zn2,i,16,0.04,0.01,0.18352,0.18352,0.18352,7e-05,7e-05,7e-05
Zn3,k,24,0.03,,0,0.30955,0.11721,,6e-05,6e-05
Ge1,c,6,0.05,0.01,0.25,0,0.5,,,
Ge2,i,16,0.96,0.01,0.18352,0.18352,0.18352,7e-05,7e-05,7e-05
Ge3,k,24,0.97,,0,0.30955,0.11721,,6e-05,6e-05

File: notebook/workflow/interactive_report_files/detailed_analysis_csvs/atomic_coordinates/ClathrateI_all_CollCode247640.csv
Label,WyckoffSymbol,WyckoffMultiplicity,Occupancy,OccupancyError,x_a,y_b,z_c,x_error,y_error,z_error
K1,a,2,0.149,,0,0,0,,,
K2,j,24,0.153,0.001,0.25,0.51,0.01,,0.001,0.001
Ba3,a,2,0.851,,0,0,0,,,
Ba4,j,24,0.097,0.001,0.25,0.51,0.01,,0.001,0.001
Zn1,c,6,0.93,0.01,0.25,0,0.5,,,
Zn2,i,16,0.01,0.01,0.18332,0.18332,0.18332,7e-05,7e-05,7e-05
Zn3,k,24,0,,0,0.30952,0.11708,,6e-05,6e-05
Ge1,c,6,0.07,0.01,0.25,0,0.5,,,
Ge2,i,16,0.99,0.01,0.18332,0.18332,0.18332,7e-05,7e-05,7e-05
Ge3,k,24,1,,0,0.30952,0.11708,,6e-05,6e-05

File: notebook/workflow/interactive_report_files/detailed_analysis_csvs/atomic_coordinates/ClathrateI_all_CollCode247641.csv
Label,WyckoffSymbol,WyckoffMultiplicity,Occupancy,OccupancyError,x_a,y_b,z_c,x_error,y_error,z_error
K1,a,2,0.375,,0,0,0,,,
K2,j,24,0.215,0.001,0.25,0.509,0.009,,0.001,0.001
Ba3,a,2,0.625,,0,0,0,,,
Ba4,j,24,0.035,0.001,0.25,0.509,0.009,,0.001,0.001
Zn1,c,6,0.8,0.01,0.25,0,0.5,,,
Zn2,i,16,0.01,0.01,0.18323,0.18323,0.18323,6e-05,6e-05,6e-05
Zn3,k,24,0,,0,0.30935,0.11735,,5e-05,5e-05
Ge1,c,6,0.2,0.01,0.25,0,0.5,,,
Ge2,i,16,0.99,0.01,0.18332,0.18332,0.18332,7e-05,7e-05,7e-05
Ge3,k,24,1,,0,0.30935,0.11735,,5e-05,5e-05

File: notebook/workflow/interactive_report_files/detailed_analysis_csvs/atomic_coordinates/ClathrateI_all_CollCode248148.csv
Label,WyckoffSymbol,WyckoffMultiplicity,Occupancy,OccupancyError,x_a,y_b,z_c,x_error,y_error,z_error
I1,a,2,1,,0,0,0,,,
I2,d,6,1,,0.25,0.5,0,,,
Ge1,k,24,0.823,0.007,0.11736,0,0.30899,4e-05,,4e-05
Ge2,i,16,0.699,0.008,0.18365,0.18365,0.18365,2e-05,2e-05,2e-05
Sb1,c,6,0.118,0.011,0.25,0,0.5,,,
Sb2,k,24,0.177,0.007,0.117356,0,0.308994,,,
Sb3,i,16,0.301,0.008,0.18365,0.18365,0.18365,,,
Ge3,c,6,0.882,0.011,0.25,0,0.5,,,

File: notebook/workflow/interactive_report_files/detailed_analysis_csvs/atomic_coordinates/ClathrateI_all_CollCode248882.csv
Label,WyckoffSymbol,WyckoffMultiplicity,Occupancy,OccupancyError,x_a,y_b,z_c,x_error,y_error,z_error
Te1,d,6,1,,0,0.75,0.5,,,
Te2,a,2,0.234,0.016,0,0,0,,,
Se1,a,2,0.766,0.016,0,0,0,,,
P1,i,16,1,,0.81581,0.81581,0.81581,8e-05,8e-05,8e-05
Si1,k,24,1,,0.69137,0.88271,0,0.00011,0.00011,
Si2,c,6,1,,0.5,0.75,0,,,

File: notebook/workflow/interactive_report_files/detailed_analysis_csvs/atomic_coordinates/ClathrateI_all_CollCode248883.csv
Label,WyckoffSymbol,WyckoffMultiplicity,Occupancy,OccupancyError,x_a,y_b,z_c,x_error,y_error,z_error
Te1,d,6,1,,0,0.75,0.5,,,
Te2,a,2,0.369,0.01,0,0,0,,,
Se1,a,2,0.631,0.01,0,0,0,,,
P1,i,16,1,,0.81589,0.81589,0.81589,5e-05,5e-05,5e-05
Si1,k,24,1,,0.69134,0.88264,0,6e-05,7e-05,
P2,c,6,1,,0.5,0.75,0,,,

File: notebook/workflow/interactive_report_files/detailed_analysis_csvs/atomic_coordinates/ClathrateI_all_CollCode248884.csv
Label,WyckoffSymbol,WyckoffMultiplicity,Occupancy,OccupancyError,x_a,y_b,z_c,x_error,y_error,z_error
Te1,d,6,1,,0,0.75,0.5,,,
Te2,a,2,0.47,0.012,0,0,0,,,
Se1,a,2,0.53,0.012,0,0,0,,,
P1,i,16,1,,0.81578,0.81578,0.81578,5e-05,5e-05,5e-05
Si1,k,24,1,,0.69124,0.88258,0,8e-05,8e-05,
Si2,c,6,1,,0.5,0.75,0,,,

File: notebook/workflow/interactive_report_files/detailed_analysis_csvs/atomic_coordinates/ClathrateI_all_CollCode248888.csv
Label,WyckoffSymbol,WyckoffMultiplicity,Occupancy,OccupancyError,x_a,y_b,z_c,x_error,y_error,z_error
Te1,c,6,1,,0,0.5,0.25,,,
Te2,a,2,0.373,0.011,0,0,0,,,
Se1,a,2,0.627,0.011,0,0,0,,,
P1,i,16,1,,0.18404,0.18404,0.18404,5e-05,5e-05,5e-05
Si1,k,24,1,,0,0.11719,0.30869,,7e-05,7e-05
Si2,d,6,1,,0,0.25,0.5,,,

File: notebook/workflow/interactive_report_files/detailed_analysis_csvs/atomic_coordinates/ClathrateI_all_CollCode248890.csv
Label,WyckoffSymbol,WyckoffMultiplicity,Occupancy,OccupancyError,x_a,y_b,z_c,x_error,y_error,z_error
Te1,c,6,1,,0,0.5,0.25,,,
Te2,a,2,0.369,0.011,0,0,0,,,
Se1,a,2,0.631,0.011,0,0,0,,,
P1,i,16,1,,0.18398,0.18398,0.18398,6e-05,6e-05,6e-05
Si1,k,24,1,,0,0.11717,0.30868,,8e-05,8e-05
Si2,d,6,1,,0,0.25,0.5,,,

File: notebook/workflow/interactive_report_files/detailed_analysis_csvs/atomic_coordinates/ClathrateI_all_CollCode248893.csv
Label,WyckoffSymbol,WyckoffMultiplicity,Occupancy,OccupancyError,x_a,y_b,z_c,x_error,y_error,z_error
Te1,f,6,0.915,0.017,0.26055,0,0.5,8e-05,,
Br1,f,6,0.085,0.017,0.26055,0,0.5,8e-05,,
Br2,b,1,0.494,0.009,0.5,0.5,0.5,,,
Br3,a,1,0.45,0.02,0,0,0,,,
Te2,a,1,0.55,0.02,0,0,0,,,
Si1,i,8,1,,0.18457,0.18457,0.18457,0.00012,0.00012,0.00012
P1,i,8,1,,0.31676,0.31676,0.31676,0.00011,0.00011,0.00011
P2,j,12,1,,0,0.1174,0.30895,,0.00017,0.00018
Si2,k,12,1,,0.19067,0.38313,0.5,0.00017,0.00017,
Si3,g,6,1,,0,0.2478,0.5,,3e-04,

File: notebook/workflow/interactive_report_files/detailed_analysis_csvs/atomic_coordinates/ClathrateI_all_CollCode248894.csv
Label,WyckoffSymbol,WyckoffMultiplicity,Occupancy,OccupancyError,x_a,y_b,z_c,x_error,y_error,z_error
Br1,d,6,0.619,0.012,0,0.75,0.5,,,
Te1,d,6,0.381,0.012,0,0.75,0.5,,,
Br2,a,2,0.653,0.006,0,0,0,,,
P1,i,16,1,,0.81598,0.81598,0.81598,6e-05,6e-05,6e-05
Si1,k,24,1,,0.69149,0.88253,0,9e-05,9e-05,
Si2,c,6,1,,0.5,0.75,0,,,

File: notebook/workflow/interactive_report_files/detailed_analysis_csvs/atomic_coordinates/ClathrateI_all_CollCode25062.csv
Label,WyckoffSymbol,WyckoffMultiplicity,Occupancy,OccupancyError,x_a,y_b,z_c,x_error,y_error,z_error
K1,a,2,1,,0,0,0,,,
K2,d,6,0.975,0.003,0.25,0.5,0,,,
Si1,c,6,1,,0.25,0,0.5,,,
Si2,i,16,0.58,0.005,0.1898,0.18982,0.18982,1e-04,,
B1,i,16,0.419,0.005,0.1898,0.18982,0.18982,1e-04,,
Si3,k,24,0.953,0.004,0,0.2981,0.1227,,1e-04,1e-04
B2,k,24,0.046,0.004,0,0.2981,0.1227,,1e-04,1e-04

File: notebook/workflow/interactive_report_files/detailed_analysis_csvs/atomic_coordinates/ClathrateI_all_CollCode25063.csv
Label,WyckoffSymbol,WyckoffMultiplicity,Occupancy,OccupancyError,x_a,y_b,z_c,x_error,y_error,z_error
K1,a,2,0.39,0.01,0,0,0,,,
K2,d,6,1,,0.25,0.5,0,,,
Si1,c,6,1,,0.25,0,0.5,,,
Si2,i,16,0.507,0.007,0.184,0.18439,0.18439,0.001,,
Si3,i,16,0.256,0.007,0.199,0.1993,0.1993,0.002,,
Si4,k,24,0.308,0.007,0,0.309,0.113,,0.002,0.002
Si5,l,48,0.339,0.004,0.0146,0.2926,0.1252,8e-04,0.001,7e-04

File: notebook/workflow/interactive_report_files/detailed_analysis_csvs/atomic_coordinates/ClathrateI_all_CollCode25064.csv
Label,WyckoffSymbol,WyckoffMultiplicity,Occupancy,OccupancyError,x_a,y_b,z_c,x_error,y_error,z_error
K1,a,2,0.58,0.01,0,0,0,,,
K2,d,6,1,,0.25,0.5,0,,,
Si1,c,6,1,,0.25,0,0.5,,,
Si2,i,16,0.493,0.007,0.185,0.18565,0.18565,0.001,,
Si3,i,16,0.244,0.006,0.201,0.20152,0.20152,0.002,,
Si4,k,24,0.343,0.007,0,0.307,0.114,,0.002,0.002
Si5,l,48,0.319,0.004,0.0149,0.29,0.1266,9e-04,0.001,8e-04

File: notebook/workflow/interactive_report_files/detailed_analysis_csvs/atomic_coordinates/ClathrateI_all_CollCode25065.csv
Label,WyckoffSymbol,WyckoffMultiplicity,Occupancy,OccupancyError,x_a,y_b,z_c,x_error,y_error,z_error
K1,a,2,0.49,0.02,0,0,0,,,
K2,d,6,1,,0.25,0.5,0,,,
Si1,c,6,1,,0.25,0,0.5,,,
Si2,i,16,0.396,0.008,0.1836,0.18364,0.18364,3e-04,,
Si3,i,16,0.352,0.007,0.1975,0.19758,0.19758,3e-04,,
Si4,k,24,0.371,0.007,0,0.3069,0.116,,5e-04,5e-04
Si5,l,48,0.312,0.005,0.0154,0.2906,0.1263,3e-04,3e-04,4e-04

File: notebook/workflow/interactive_report_files/detailed_analysis_csvs/atomic_coordinates/ClathrateI_all_CollCode25066.csv
Label,WyckoffSymbol,WyckoffMultiplicity,Occupancy,OccupancyError,x_a,y_b,z_c,x_error,y_error,z_error
K1,a,2,0.537,0.007,0,0,0,,,
K2,d,6,1,,0.25,0.5,0,,,
Si1,c,6,1,,0.25,0,0.5,,,
Si2,i,16,0.383,0.009,0.19667,0.19667,0.19667,7e-05,,
Si3,i,16,0.356,0.009,0.18285,0.18285,0.18285,7e-05,,
Si4,k,24,0.513,0.002,0,0.30356,0.11801,,8e-05,8e-05
Si5,l,48,0.238,0.001,0.016,0.28995,0.1267,1e-04,1e-04,1e-04

File: notebook/workflow/interactive_report_files/detailed_analysis_csvs/atomic_coordinates/ClathrateI_all_CollCode25067.csv
Label,WyckoffSymbol,WyckoffMultiplicity,Occupancy,OccupancyError,x_a,y_b,z_c,x_error,y_error,z_error
K1,a,2,0.56,0.02,0,0,0,,,
K2,d,6,1,,0.25,0.5,0,,,
Si1,c,6,1,,0.25,0,0.5,,,
Si2,i,16,0.49,0.008,0.1857,0.1857,0.1857,8e-04,,
Si3,i,16,0.24,0.007,0.201,0.20191,0.20191,0.002,,
Si4,k,24,0.228,0.008,0,0.309,0.113,,0.003,0.002
Si5,l,48,0.379,0.006,0.014,0.2925,0.1254,7e-04,8e-04,7e-04

File: notebook/workflow/interactive_report_files/detailed_analysis_csvs/atomic_coordinates/ClathrateI_all_CollCode253318.csv
Label,WyckoffSymbol,WyckoffMultiplicity,Occupancy,OccupancyError,x_a,y_b,z_c,x_error,y_error,z_error
Na1,a,1,1,,0,0,0,,,
Na2,b,1,1,,0.5,0.5,0.5,,,
Cs1,g,6,1,,0.25,0.5,0,,,
Ge1,f,6,1,,0.25,0,0.5,,,
Ga1,i,8,1,,0.18373,0.18373,0.18373,,,
Ge2,i,8,1,,0.68373,0.68373,0.31627,,,
Ge3,j,12,1,,0,0.30617,0.11884,,,
Ge4,k,12,1,,0.80617,0.5,0.38116,,,

File: notebook/workflow/interactive_report_files/detailed_analysis_csvs/atomic_coordinates/ClathrateI_all_CollCode253319.csv
Label,WyckoffSymbol,WyckoffMultiplicity,Occupancy,OccupancyError,x_a,y_b,z_c,x_error,y_error,z_error
Na1,a,2,1,,0,0,0,,,
Rb1,d,6,1,,0.25,0.5,0,,,
Ge1,c,6,0.815,0.002,0.25,0,0.5,,,
Ge2,i,16,1,,0.18285,0.18285,0.18285,5e-05,5e-05,5e-05
Ge3,k,24,1,,0,0.31013,0.11958,,7e-05,6e-05

File: notebook/workflow/interactive_report_files/detailed_analysis_csvs/atomic_coordinates/ClathrateI_all_CollCode253321.csv
Label,WyckoffSymbol,WyckoffMultiplicity,Occupancy,OccupancyError,x_a,y_b,z_c,x_error,y_error,z_error
Na1,a,2,0.802,0.003,0,0,0,,,
Cs1,a,2,0.198,0.003,0,0,0,,,
Cs2,d,6,1,,0.25,0.5,0,,,
Ge1,c,6,0.826,0.004,0.25,0,0.5,,,
Ga1,c,6,0.174,0.004,0.25,0,0.5,,,
Ge2,i,16,0.826,0.004,0.18373,0.18373,0.18373,5e-05,5e-05,5e-05
Ga2,i,16,0.174,0.004,0.18373,0.18373,0.18373,5e-05,5e-05,5e-05
Ge3,k,24,0.826,0.004,0,0.30617,0.11884,,7e-05,7e-05
Ga3,k,24,0.174,0.004,0,0.30617,0.11884,,7e-05,7e-05

File: notebook/workflow/interactive_report_files/detailed_analysis_csvs/atomic_coordinates/ClathrateI_all_CollCode255719.csv
Label,WyckoffSymbol,WyckoffMultiplicity,Occupancy,OccupancyError,x_a,y_b,z_c,x_error,y_error,z_error
Rb1,a,2,0.75,0.004,0,0,0,,,
Tl1,a,2,0.25,0.004,0,0,0,,,
Rb2,c,6,1,,0.25,0,0.5,,,
Ge1,d,6,1,,0.25,0.5,0,,,
Ge2,i,16,1,,0.18341,0.18341,0.18341,8e-05,,
Ge3,k,24,1,,0,0.1194,0.307,,1e-04,1e-04

File: notebook/workflow/interactive_report_files/detailed_analysis_csvs/atomic_coordinates/ClathrateI_all_CollCode260195.csv
Label,WyckoffSymbol,WyckoffMultiplicity,Occupancy,OccupancyError,x_a,y_b,z_c,x_error,y_error,z_error
I1,a,2,1,,0,0,0,,,
I2,d,6,1,,0.25,0.5,0,,,
Ge1,k,24,0.971,0.004,0,0.31029,0.11761,,6e-05,6e-05
As1,k,24,0.029,0.004,0,0.31029,0.11761,,6e-05,6e-05
As2,i,16,0.9,0.004,0.18337,0.18337,0.18337,4e-05,4e-05,4e-05
Ge2,i,16,0.1,0.004,0.18337,0.18337,0.18337,4e-05,4e-05,4e-05
As3,c,6,0.966,0.008,0.25,0,0.5,,,
Ge3,c,6,0.034,0.008,0.25,0,0.5,,,

File: notebook/workflow/interactive_report_files/detailed_analysis_csvs/atomic_coordinates/ClathrateI_all_CollCode260310.csv
Label,WyckoffSymbol,WyckoffMultiplicity,Occupancy,OccupancyError,x_a,y_b,z_c,x_error,y_error,z_error
Te1,a,1,0.935,0.01,0,0,0,,,
Te2,b,1,0.381,0.01,0.5,0.5,0.5,,,
Te3,g,6,1,,0,0.2589,0.5,,6e-04,
P1,f,6,0.31547,8e-05,0,0.5,0.2454,,,9e-04
Si1,f,6,0.68454,8e-05,0,0.5,0.2454,,,9e-04
P2,i,8,0.08774,0.00023,0.18412,0.18412,0.18412,0.00016,0.00016,0.00016
Si2,i,8,0.91226,0.00023,0.18412,0.18412,0.18412,0.00016,0.00016,0.00016
P3,i,8,1,,0.31683,0.31683,0.31683,0.00013,0.00013,0.00013
P4,j,12,0.33376,4e-05,0,0.30675,0.11677,,2e-04,0.00021
Si3,j,12,0.66624,4e-05,0,0.30675,0.11677,,2e-04,0.00021
Si4,k,12,1,,0.18825,0.5,0.38273,0.00021,,0.00022
