Repository: PrabhuLab/ml-crystals

# ml-crystals
Extract information from .cif files commonly used in crystallography. Identify crystalline structures and potential use cases.

File: notebook/workflow/interactive_report_files/detailed_analysis_csvs/atomic_coordinates/ClathrateI_all_CollCode260311.csv
Label,WyckoffSymbol,WyckoffMultiplicity,Occupancy,OccupancyError,x_a,y_b,z_c,x_error,y_error,z_error
Te1,a,1,1,,0,0,0,,,
Te2,b,1,0.421,0.01,0.5,0.5,0.5,,,
Te3,g,6,1,,0,0.254,0.5,,7e-04,
P1,f,6,0.2955,0.0013,0,0.5,0.2438,,,7e-04
Si1,f,6,0.7045,0.0013,0,0.5,0.2438,,,7e-04
P2,i,8,0.1023,0.0028,0.18258,0.18258,0.18258,0.00015,0.00015,0.00015
Si2,i,8,0.8977,0.0028,0.18258,0.18258,0.18258,0.00015,0.00015,0.00015
P3,i,8,1,,0.31559,0.31559,0.31559,0.00012,0.00012,0.00012
P4,j,12,0.3343,6e-04,0,0.3065,0.11377,,0.00019,2e-04
Si3,j,12,0.6657,6e-04,0,0.3065,0.11377,,0.00019,2e-04
Si4,k,12,1,,0.18808,0.5,0.37985,0.00021,,0.00021

File: notebook/workflow/interactive_report_files/detailed_analysis_csvs/atomic_coordinates/ClathrateI_all_CollCode261319.csv
Label,WyckoffSymbol,WyckoffMultiplicity,Occupancy,OccupancyError,x_a,y_b,z_c,x_error,y_error,z_error
Ba1,a,2,1,,0,0,0,,,
Ba2,k,24,0.25,,0.2432,0.514,0,6e-04,5e-04,
Au1,c,6,0.883,0.002,0.25,0,0.5,,,
Ge1,c,6,0.117,,0.25,0,0.5,,,
Ge2,i,16,1,,0.18328,0.18328,0.18328,1e-05,1e-05,1e-05
Ge3,k,24,1,,0,0.30871,0.11792,,2e-05,2e-05

File: notebook/workflow/interactive_report_files/detailed_analysis_csvs/atomic_coordinates/ClathrateI_all_CollCode262553.csv
Label,WyckoffSymbol,WyckoffMultiplicity,Occupancy,OccupancyError,x_a,y_b,z_c,x_error,y_error,z_error
Sr1,a,2,1,,0,0,0,,,
Sr2,d,6,1,,0.25,0.5,0,,,
Si1,k,24,0.964,0.005,0,0.304313,0.114515,,9e-06,9e-06
Al1,k,24,0.036,0.005,0,0.304313,0.114515,,9e-06,9e-06
Si2,i,16,0.78,0.007,0.18429,0.18429,0.18429,6e-06,6e-06,6e-06
Al2,i,16,0.22,0.007,0.18429,0.18429,0.18429,6e-06,6e-06,6e-06
Al3,c,6,0.9903,0.0012,0.25,0,0.5,,,

File: notebook/workflow/interactive_report_files/detailed_analysis_csvs/atomic_coordinates/ClathrateI_all_CollCode262554.csv
Label,WyckoffSymbol,WyckoffMultiplicity,Occupancy,OccupancyError,x_a,y_b,z_c,x_error,y_error,z_error
Ba1,a,2,0.9868,7e-04,0,0,0,,,
Ba2,d,6,0.9982,6e-04,0.25,0.5,0,,,
Si1,k,24,0.941,0.005,0,0.303638,0.116016,,9e-06,9e-06
Al1,k,24,0.059,0.005,0,0.303638,0.116016,,9e-06,9e-06
Si2,i,16,0.836,0.008,0.184739,0.184739,0.184739,6e-06,6e-06,6e-06
Al2,i,16,0.164,0.008,0.184739,0.184739,0.184739,6e-06,6e-06,6e-06
Al3,c,6,0.9889,0.0017,0.25,0,0.5,,,

File: notebook/workflow/interactive_report_files/detailed_analysis_csvs/atomic_coordinates/ClathrateI_all_CollCode262678.csv
Label,WyckoffSymbol,WyckoffMultiplicity,Occupancy,OccupancyError,x_a,y_b,z_c,x_error,y_error,z_error
Ba1,a,2,1,,0,0,0,,,
Ba2,k,24,0.25,,0.24311,0.51155,0,9e-05,9e-05,
Ni1,c,6,0.617,,0.25,0,0.5,,,
Si1,c,6,0.231,0.008,0.25,0,0.5,,,
Si2,i,16,1,,0.18434,0.18434,0.18434,5e-05,,
Si3,k,24,0.232,0.003,0,0.3072,0.1094,,3e-04,3e-04
Si4,k,24,0.617,,0,0.3122,0.1231,,1e-04,1e-04
Si5,k,24,0.152,0.004,0,0.3216,0.1343,,5e-04,5e-04

File: notebook/workflow/interactive_report_files/detailed_analysis_csvs/atomic_coordinates/ClathrateI_all_CollCode262679.csv
Label,WyckoffSymbol,WyckoffMultiplicity,Occupancy,OccupancyError,x_a,y_b,z_c,x_error,y_error,z_error
Ba1,a,2,1,,0,0,0,,,
Ba2,k,24,0.25,,0.24105,0.51441,0,7e-05,7e-05,
Ni1,c,6,0.5333,,0.25,0,0.5,,,
Si1,c,6,0.404,0.007,0.25,0,0.5,,,
Si2,i,16,1,,0.18434,0.18434,0.18434,5e-05,,
Si3,k,24,0.405,0.003,0,0.3067,0.1122,,2e-04,2e-04
Si4,k,24,0.533,,0,0.3151,0.1281,,2e-04,2e-04
Si5,k,24,0.063,0.003,0,0.327,0.132,,0.002,0.002

File: notebook/workflow/interactive_report_files/detailed_analysis_csvs/atomic_coordinates/ClathrateI_all_CollCode262680.csv
Label,WyckoffSymbol,WyckoffMultiplicity,Occupancy,OccupancyError,x_a,y_b,z_c,x_error,y_error,z_error
Ba1,a,2,1,,0,0,0,,,
Ba2,k,24,0.25,,0.2474,0.5163,0,8e-04,3e-04,
Ni1,c,6,0.433,,0.25,0,0.5,,,
Si1,c,6,0.55,0.01,0.25,0,0.5,,,
Si2,i,16,1,,0.18461,0.18461,0.18461,6e-05,,
Si3,k,24,0.567,0.004,0,0.3087,0.1164,,2e-04,2e-04
Si4,k,24,0.433,,0,0.3148,0.1279,,2e-04,2e-04

File: notebook/workflow/interactive_report_files/detailed_analysis_csvs/atomic_coordinates/ClathrateI_all_CollCode280003.csv
Label,WyckoffSymbol,WyckoffMultiplicity,Occupancy,OccupancyError,x_a,y_b,z_c,x_error,y_error,z_error
I1,a,2,1,,0,0,0,,,
I2,d,6,1,,0.5,0,0.25,,,
P1,i,16,1,,0.19212,0.19212,0.19212,0.00011,0.00011,0.00011
P2,c,6,0.549,0.013,0.25,0,0.5,,,
Sn1,k,24,0.549,0.013,0,0.3092,0.1135,,4e-04,5e-04
Sn2,k,24,0.451,0.013,0,0.3426,0.1537,,5e-04,5e-04

File: notebook/workflow/interactive_report_files/detailed_analysis_csvs/atomic_coordinates/ClathrateI_all_CollCode28122.csv
Label,WyckoffSymbol,WyckoffMultiplicity,Occupancy,OccupancyError,x_a,y_b,z_c,x_error,y_error,z_error
K1,a,2,0.75,,0,0,0,,,
K2,d,6,0.88,,0.25,0.5,0,,,
Si1,c,6,0.88,,0.25,0,0.5,,,
Si2,i,16,1,,0.1816,0.1816,0.1816,0.001,0.001,0.001
Si3,k,24,1,,0,0.3078,0.1216,,0.0011,0.0016

File: notebook/workflow/interactive_report_files/detailed_analysis_csvs/atomic_coordinates/ClathrateI_all_CollCode28123.csv
Label,WyckoffSymbol,WyckoffMultiplicity,Occupancy,OccupancyError,x_a,y_b,z_c,x_error,y_error,z_error
K1,a,2,0.85,,0,0,0,,,
K2,d,6,0.95,,0.25,0.5,0,,,
Ge1,c,6,0.83,,0.25,0,0.5,,,
Ge2,i,16,1,,0.1842,0.1842,0.1842,4e-04,4e-04,4e-04
Ge3,k,24,1,,0,0.3138,0.1203,,4e-04,8e-04

File: notebook/workflow/interactive_report_files/detailed_analysis_csvs/atomic_coordinates/ClathrateI_all_CollCode290624.csv
Label,WyckoffSymbol,WyckoffMultiplicity,Occupancy,OccupancyError,x_a,y_b,z_c,x_error,y_error,z_error
Ba1,a,2,1,,0,0,0,,,
Ba2,c,6,1,,0.25,0,0.5,,,
Cu1,d,6,0.83333,,0.25,0.5,0,,,
Ge1,d,6,0.15,,0.25,0.5,0,,,
Ge2,i,16,1,,0.1832,0.1832,0.1832,3e-04,3e-04,3e-04
Ge3,k,24,1,,0,0.12,0.3141,,2e-04,2e-04

File: notebook/workflow/interactive_report_files/detailed_analysis_csvs/atomic_coordinates/ClathrateI_all_CollCode290626.csv
Label,WyckoffSymbol,WyckoffMultiplicity,Occupancy,OccupancyError,x_a,y_b,z_c,x_error,y_error,z_error
Ba1,a,2,1,,0,0,0,,,
Ba2,c,6,1,,0.25,0,0.5,,,
Cu1,d,6,0.83333,,0.25,0.5,0,,,
Ge1,d,6,0.16667,,0.25,0.5,0,,,
Ge2,i,16,0.7906,,0.1838,0.1838,0.1838,2e-04,2e-04,2e-04
Si1,i,16,0.2094,,0.1838,0.1838,0.1838,2e-04,2e-04,2e-04
Ge3,k,24,0.89917,,0,0.1205,0.3232,,2e-04,2e-04
Si2,k,24,0.10083,,0,0.1205,0.3232,,2e-04,2e-04

File: notebook/workflow/interactive_report_files/detailed_analysis_csvs/atomic_coordinates/ClathrateI_all_CollCode290628.csv
Label,WyckoffSymbol,WyckoffMultiplicity,Occupancy,OccupancyError,x_a,y_b,z_c,x_error,y_error,z_error
Ba1,a,2,1,,0,0,0,,,
Ba2,c,6,1,,0.25,0,0.5,,,
Cu1,d,6,0.83333,,0.25,0.5,0,,,
Ge1,d,6,0.09333,,0.25,0.5,0,,,
Si1,d,6,0.07333,,0.25,0.5,0,,,
Ge2,i,16,0.56625,,0.1837,0.1837,0.1837,1e-04,1e-04,1e-04
Si2,i,16,0.43375,,0.1837,0.1837,0.1837,1e-04,1e-04,1e-04
Ge3,k,24,0.79583,,0,0.1206,0.3123,,2e-04,2e-04
Si3,k,24,0.20417,,0,0.1206,0.3123,,2e-04,2e-04

File: notebook/workflow/interactive_report_files/detailed_analysis_csvs/atomic_coordinates/ClathrateI_all_CollCode290629.csv
Label,WyckoffSymbol,WyckoffMultiplicity,Occupancy,OccupancyError,x_a,y_b,z_c,x_error,y_error,z_error
Ba1,a,2,1,,0,0,0,,,
Ba2,c,6,1,,0.25,0,0.5,,,
Cu1,d,6,0.83333,,0.25,0.5,0,,,
Ge1,d,6,0.03,,0.25,0.5,0,,,
Si1,d,6,0.0325,,0.25,0.5,0,,,
Ge2,i,16,0.445,,0.1843,0.1843,0.1843,2e-04,2e-04,2e-04
Si2,i,16,0.555,,0.1843,0.1843,0.1843,2e-04,2e-04,2e-04
Ge3,k,24,0.7125,,0,0.121,0.3121,,2e-04,2e-04
Si3,k,24,0.2875,,0,0.121,0.3121,,2e-04,2e-04

File: notebook/workflow/interactive_report_files/detailed_analysis_csvs/atomic_coordinates/ClathrateI_all_CollCode290632.csv
Label,WyckoffSymbol,WyckoffMultiplicity,Occupancy,OccupancyError,x_a,y_b,z_c,x_error,y_error,z_error
Ba1,a,2,1,,0,0,0,,,
Ba2,c,6,1,,0.25,0,0.5,,,
Cu1,d,6,0.78333,,0.25,0.5,0,,,
Si1,d,6,0.21667,,0.25,0.5,0,,,
Si2,i,16,1,,0.1849,0.1849,0.1849,3e-04,3e-04,3e-04
Si3,k,24,1,,0,0.1191,0.3089,,5e-04,5e-04

File: notebook/workflow/interactive_report_files/detailed_analysis_csvs/atomic_coordinates/ClathrateI_all_CollCode31794.csv
Label,WyckoffSymbol,WyckoffMultiplicity,Occupancy,OccupancyError,x_a,y_b,z_c,x_error,y_error,z_error
Cs1,d,6,1,,0.25,0.5,0,,,
Cs2,a,2,1,,0,0,0,,,
Sn1,k,24,0.884,0.006,0,0.31135,0.11791,,0.00011,6e-05
Sn2,i,16,0.945,0.008,0.1834,0.1834,0.1834,2e-05,2e-05,2e-05
Ga1,k,24,0.116,0.006,0,0.3494,0.1345,,0.0012,8e-04
Ga2,i,16,0.055,0.008,0.1834,0.1834,0.1834,2e-05,2e-05,2e-05
Sn3,c,6,0.361,0.011,0.25,0,0.5,,,
Ga3,c,6,0.639,0.011,0.25,0,0.5,,,

File: notebook/workflow/interactive_report_files/detailed_analysis_csvs/atomic_coordinates/ClathrateI_all_CollCode31802.csv
Label,WyckoffSymbol,WyckoffMultiplicity,Occupancy,OccupancyError,x_a,y_b,z_c,x_error,y_error,z_error
Cs1,d,6,1,,0.25,0.5,0,,,
Cs2,a,2,1,,0,0,0,,,
Sn1,k,24,0.831,0.011,0,0.3065,0.11663,,3e-04,0.00013
Sn2,k,24,0.169,0.011,0,0.3436,0.1265,,0.0012,7e-04
Sn3,i,16,1,,0.18326,0.18326,0.18326,5e-05,5e-05,5e-05
Sn4,c,6,0.743,0.007,0.25,0,0.5,,,

File: notebook/workflow/interactive_report_files/detailed_analysis_csvs/atomic_coordinates/ClathrateI_all_CollCode31803.csv
Label,WyckoffSymbol,WyckoffMultiplicity,Occupancy,OccupancyError,x_a,y_b,z_c,x_error,y_error,z_error
Rb1,d,6,1,,0.25,0.5,0,,,
Rb2,a,2,1,,0,0,0,,,
Sn1,k,24,0.861,0.01,0,0.3117,0.1179,,2e-05,2e-05
Sn2,i,16,0.934,0.01,0.18343,0.18343,0.18343,2e-05,2e-05,2e-05
Sn3,c,6,0.579,0.012,0.25,0,0.5,,,
Ga1,k,24,0.139,0.01,0,0.3117,0.1179,,2e-05,2e-05
Ga2,i,16,0.066,0.01,0.18343,0.18343,0.18343,2e-05,2e-05,2e-05
Ga3,c,6,0.421,0.012,0.25,0,0.5,,,

File: notebook/workflow/interactive_report_files/detailed_analysis_csvs/atomic_coordinates/ClathrateI_all_CollCode31804.csv
Label,WyckoffSymbol,WyckoffMultiplicity,Occupancy,OccupancyError,x_a,y_b,z_c,x_error,y_error,z_error
Rb1,d,6,1,,0.25,0.5,0,,,
Rb2,a,2,1,,0,0,0,,,
Sn1,k,24,0.681,0.002,0,0.30672,0.11321,,1e-04,8e-05
Sn2,k,24,0.319,0.002,0,0.349,0.13494,,2e-04,0.00018
Sn3,i,16,1,,0.18273,0.18273,0.18273,2e-05,2e-05,2e-05
Sn4,c,6,0.663,0.004,0.25,0,0.5,,,

File: notebook/workflow/interactive_report_files/detailed_analysis_csvs/atomic_coordinates/ClathrateI_all_CollCode31805.csv
Label,WyckoffSymbol,WyckoffMultiplicity,Occupancy,OccupancyError,x_a,y_b,z_c,x_error,y_error,z_error
Rb1,d,6,1,,0.25,0.5,0,,,
Rb2,a,2,1,,0,0,0,,,
Sn1,k,24,0.77,0.003,0,0.31037,0.11536,,1e-04,7e-05
Sn2,k,24,0.23,0.003,0,0.3491,0.1349,,3e-04,2e-04
Sn3,i,16,1,,0.18271,0.18271,0.18271,2e-05,2e-05,2e-05
Sn4,c,6,0.55,0.003,0.25,0,0.5,,,

File: notebook/workflow/interactive_report_files/detailed_analysis_csvs/atomic_coordinates/ClathrateI_all_CollCode31806.csv
Label,WyckoffSymbol,WyckoffMultiplicity,Occupancy,OccupancyError,x_a,y_b,z_c,x_error,y_error,z_error
Rb1,a,2,1,,0,0,0,,,
Rb2,d,6,1,,0.25,0.5,0,,,
Sn1,k,24,0.858,0.011,0,0.31194,0.11795,,3e-05,3e-05
Sn2,i,16,0.933,0.012,0.18337,0.18337,0.18337,2e-05,2e-05,2e-05
Sn3,c,6,0.562,0.014,0.25,0,0.5,,,
Ga1,c,6,0.438,0.014,0.25,0,0.5,,,
Ga2,k,24,0.142,0.011,0,0.31194,0.11795,,3e-05,3e-05
Ga3,i,16,0.067,0.012,0.18337,0.18337,0.18337,2e-05,2e-05,2e-05

File: notebook/workflow/interactive_report_files/detailed_analysis_csvs/atomic_coordinates/ClathrateI_all_CollCode31807.csv
Label,WyckoffSymbol,WyckoffMultiplicity,Occupancy,OccupancyError,x_a,y_b,z_c,x_error,y_error,z_error
Cs1,d,6,1,,0.25,0.5,0,,,
Cs2,a,2,1,,0,0,0,,,
Sn1,k,24,0.68,0.004,0,0.30625,0.1138,,0.00016,0.00012
Sn2,k,24,0.32,0.004,0,0.3461,0.1344,,3e-04,3e-04
Sn3,i,16,1,,0.18301,0.18301,0.18301,4e-05,4e-05,4e-05
Sn4,c,6,0.663,0.005,0.25,0,0.5,,,

File: notebook/workflow/interactive_report_files/detailed_analysis_csvs/atomic_coordinates/ClathrateI_all_CollCode380509.csv
Label,WyckoffSymbol,WyckoffMultiplicity,Occupancy,OccupancyError,x_a,y_b,z_c,x_error,y_error,z_error
Ba1,a,2,0.703,0.003,0,0,0,,,
Sr1,a,2,0.297,0.003,0,0,0,,,
Ba2,d,6,0.9943,9e-04,0.25,0.5,0,,,
Si1,k,24,0.655,0.007,0,0.30528,0.11757,,2e-05,2e-05
Al1,k,24,0.345,0.007,0,0.30528,0.11757,,2e-05,2e-05
Si2,i,16,0.865,0.015,0.184931,0.184931,0.184931,1.6e-05,1.6e-05,1.6e-05
Al2,i,16,0.135,0.015,0.184931,0.184931,0.184931,1.6e-05,1.6e-05,1.6e-05
Si3,c,6,0.37,0.04,0.25,0,0.5,,,
Al3,c,6,0.63,0.04,0.25,0,0.5,,,

File: notebook/workflow/interactive_report_files/detailed_analysis_csvs/atomic_coordinates/ClathrateI_all_CollCode380510.csv
Label,WyckoffSymbol,WyckoffMultiplicity,Occupancy,OccupancyError,x_a,y_b,z_c,x_error,y_error,z_error
Ba1,a,2,0.7,0.003,0,0,0,,,
Sr1,a,2,0.3,0.003,0,0,0,,,
Ba2,d,6,0.9936,9e-04,0.25,0.5,0,,,
Si1,k,24,0.643,0.007,0,0.30534,0.11751,,2e-05,2e-05
Al1,k,24,0.357,0.007,0,0.30534,0.11751,,2e-05,2e-05
Si2,i,16,0.927,0.015,0.184925,0.184925,0.184925,1.7e-05,1.7e-05,1.7e-05
Al2,i,16,0.073,0.015,0.184925,0.184925,0.184925,1.7e-05,1.7e-05,1.7e-05
Si3,c,6,0.25,0.04,0.25,0,0.5,,,
Al3,c,6,0.75,0.04,0.25,0,0.5,,,

File: notebook/workflow/interactive_report_files/detailed_analysis_csvs/atomic_coordinates/ClathrateI_all_CollCode38214.csv
Label,WyckoffSymbol,WyckoffMultiplicity,Occupancy,OccupancyError,x_a,y_b,z_c,x_error,y_error,z_error
Ba1,a,2,1,,0,0,0,,,
Ba2,d,6,1,,0.25,0.5,0,,,
Ge1,c,6,0.313,0.016,0,0.5,0.25,,,
Ga1,c,6,0.331,0.016,0,0.5,0.25,,,
Ge2,i,16,0.742,0.01,0.184563,0.184563,0.184563,1.4e-05,1.4e-05,1.4e-05
Ga2,i,16,0.171,0.01,0.184563,0.184563,0.184563,1.4e-05,1.4e-05,1.4e-05
Ge3,k,24,0.677,0.005,0,0.308145,0.11762,,1.9e-05,2e-05
Ga3,k,24,0.253,0.005,0,0.308145,0.11762,,1.9e-05,2e-05
Al1,c,6,0.356,,0,0.5,0.25,,,
Al2,i,16,0.087,,0.184563,0.184563,0.184563,1.4e-05,1.4e-05,1.4e-05
Al3,k,24,0.07,,0,0.308145,0.11762,,1.9e-05,2e-05

File: notebook/workflow/interactive_report_files/detailed_analysis_csvs/atomic_coordinates/ClathrateI_all_CollCode38224.csv
Label,WyckoffSymbol,WyckoffMultiplicity,Occupancy,OccupancyError,x_a,y_b,z_c,x_error,y_error,z_error
Ba1,a,2,1,,0,0,0,,,
Ba2,d,6,1,,0.25,0.5,0,,,
Ge1,c,6,0.299,0.016,0,0.5,0.25,,,
Ga1,c,6,0.345,0.016,0,0.5,0.25,,,
Ge2,i,16,0.749,0.01,0.18454,0.18454,0.18454,1.3e-05,1.3e-05,1.3e-05
Ga2,i,16,0.164,0.01,0.18454,0.18454,0.18454,1.3e-05,1.3e-05,1.3e-05
Ge3,k,24,0.676,0.005,0,0.308158,0.117598,,1.8e-05,1.8e-05
Ga3,k,24,0.254,0.005,0,0.308158,0.117598,,1.8e-05,1.8e-05
Al1,c,6,0.356,,0,0.5,0.25,,,
Al2,i,16,0.087,,0.18454,0.18454,0.18454,1.3e-05,1.3e-05,1.3e-05
Al3,k,24,0.07,,0,0.308158,0.117598,,1.8e-05,1.8e-05

File: notebook/workflow/interactive_report_files/detailed_analysis_csvs/atomic_coordinates/ClathrateI_all_CollCode38230.csv
Label,WyckoffSymbol,WyckoffMultiplicity,Occupancy,OccupancyError,x_a,y_b,z_c,x_error,y_error,z_error
Ba1,a,2,1,,0,0,0,,,
Ba2,d,6,1,,0.25,0.5,0,,,
Ge1,c,6,0.297,0.015,0,0.5,0.25,,,
Ga1,c,6,0.347,0.015,0,0.5,0.25,,,
Ge2,i,16,0.745,0.01,0.184554,0.184554,0.184554,1.3e-05,1.3e-05,1.3e-05
Ga2,i,16,0.168,0.01,0.184554,0.184554,0.184554,1.3e-05,1.3e-05,1.3e-05
Ge3,k,24,0.679,0.005,0,0.308153,0.117583,,1.8e-05,1.8e-05
Ga3,k,24,0.251,0.005,0,0.308153,0.117583,,1.8e-05,1.8e-05
Al1,c,6,0.356,,0,0.5,0.25,,,
Al2,i,16,0.087,,0.184554,0.184554,0.184554,1.3e-05,1.3e-05,1.3e-05
Al3,k,24,0.07,,0,0.308153,0.117583,,1.8e-05,1.8e-05

File: notebook/workflow/interactive_report_files/detailed_analysis_csvs/atomic_coordinates/ClathrateI_all_CollCode38241.csv
Label,WyckoffSymbol,WyckoffMultiplicity,Occupancy,OccupancyError,x_a,y_b,z_c,x_error,y_error,z_error
Ba1,a,2,1,,0,0,0,,,
Ba2,d,6,1,,0.25,0.5,0,,,
Ge1,c,6,0.259,0.015,0,0.5,0.25,,,
Ga1,c,6,0.385,0.015,0,0.5,0.25,,,
Ge2,i,16,0.726,0.01,0.18453,0.18453,0.18453,1.2e-05,1.2e-05,1.2e-05
Ga2,i,16,0.187,0.01,0.18453,0.18453,0.18453,1.2e-05,1.2e-05,1.2e-05
Ge3,k,24,0.701,0.006,0,0.308171,0.11758,,1.7e-05,1.7e-05
Ga3,k,24,0.229,0.006,0,0.308171,0.11758,,1.7e-05,1.7e-05
Al1,c,6,0.356,,0,0.5,0.25,,,
Al2,i,16,0.087,,0.18453,0.18453,0.18453,1.2e-05,1.2e-05,1.2e-05
Al3,k,24,0.07,,0,0.308171,0.11758,,1.7e-05,1.7e-05

File: notebook/workflow/interactive_report_files/detailed_analysis_csvs/atomic_coordinates/ClathrateI_all_CollCode400448.csv
Label,WyckoffSymbol,WyckoffMultiplicity,Occupancy,OccupancyError,x_a,y_b,z_c,x_error,y_error,z_error
K1,a,2,1,,0,0,0,,,
K2,d,6,1,,0.25,0.5,0,,,
In1,c,6,1,,0.25,0,0.5,,,
Ge1,i,16,1,,0.18368,0.18368,0.18368,5e-05,5e-05,5e-05
Ge2,k,24,1,,0,0.3011,0.1154,,7e-05,7e-05

File: notebook/workflow/interactive_report_files/detailed_analysis_csvs/atomic_coordinates/ClathrateI_all_CollCode409247.csv
Label,WyckoffSymbol,WyckoffMultiplicity,Occupancy,OccupancyError,x_a,y_b,z_c,x_error,y_error,z_error
K1,a,2,1,,0,0,0,,,
K2,d,6,1,,0.25,0.5,0,,,
Ga1,c,6,0.566,0.002,0.25,0,0.5,,,
Si1,c,6,0.434,0.002,0.25,0,0.5,,,
Ga2,i,16,0.019,0.006,0.1845,0.1845,0.1845,1e-04,1e-04,1e-04
Si2,i,16,0.981,0.006,0.1845,0.1845,0.1845,1e-04,1e-04,1e-04
Ga3,k,24,0.175,0.007,0,0.3058,0.1181,,1e-04,1e-04
Si3,k,24,0.825,0.007,0,0.3058,0.1181,,1e-04,1e-04

File: notebook/workflow/interactive_report_files/detailed_analysis_csvs/atomic_coordinates/ClathrateI_all_CollCode409249.csv
Label,WyckoffSymbol,WyckoffMultiplicity,Occupancy,OccupancyError,x_a,y_b,z_c,x_error,y_error,z_error
Rb1,a,2,1,,0,0,0,,,
Rb2,d,6,1,,0.25,0.5,0,,,
Al1,c,6,0.92,0.02,0.25,0,0.5,,,
Ge1,c,6,0.08,0.02,0.25,0,0.5,,,
Al2,i,16,0.04,0.01,0.1837,0.1837,0.1837,1e-04,1e-04,1e-04
Ge2,i,16,0.96,0.01,0.1837,0.1837,0.1837,1e-04,1e-04,1e-04
Al3,k,24,0.07,0.01,0,0.3067,0.1176,,1e-04,1e-04
Ge3,k,24,0.93,0.01,0,0.3067,0.1176,,1e-04,1e-04

File: notebook/workflow/interactive_report_files/detailed_analysis_csvs/atomic_coordinates/ClathrateI_all_CollCode409251.csv
Label,WyckoffSymbol,WyckoffMultiplicity,Occupancy,OccupancyError,x_a,y_b,z_c,x_error,y_error,z_error
Cs1,a,2,1,,0,0,0,,,
Cs2,d,6,1,,0.25,0.5,0,,,
Ga1,c,6,0.174,,0.25,0,0.5,,,
Ga2,i,16,0.174,,0.1846,0.1846,0.1846,1e-04,1e-04,1e-04
Ga3,k,24,0.174,,0,0.307,0.1194,,1e-04,1e-04
Ge1,c,6,0.826,,0.25,0,0.5,,,
Ge2,i,16,0.826,,0.1846,0.1846,0.1846,1e-04,1e-04,1e-04
Ge3,k,24,0.826,,0,0.307,0.1194,,1e-04,1e-04

File: notebook/workflow/interactive_report_files/detailed_analysis_csvs/atomic_coordinates/ClathrateI_all_CollCode409253.csv
Label,WyckoffSymbol,WyckoffMultiplicity,Occupancy,OccupancyError,x_a,y_b,z_c,x_error,y_error,z_error
Rb1,a,2,1,,0,0,0,,,
Rb2,d,6,1,,0.25,0.5,0,,,
In1,c,6,0.89,0.01,0.25,0,0.5,,,
Ge1,c,6,0.11,0.01,0.25,0,0.5,,,
In2,i,16,0.02,0.01,0.1839,0.1839,0.1839,1e-04,1e-04,1e-04
Ge2,i,16,0.98,0.01,0.1839,0.1839,0.1839,1e-04,1e-04,1e-04
In3,k,24,0.09,0.01,0,0.3013,0.1164,,1e-04,1e-04
Ge3,k,24,0.91,0.01,0,0.3013,0.1164,,1e-04,1e-04

File: notebook/workflow/interactive_report_files/detailed_analysis_csvs/atomic_coordinates/ClathrateI_all_CollCode409254.csv
Label,WyckoffSymbol,WyckoffMultiplicity,Occupancy,OccupancyError,x_a,y_b,z_c,x_error,y_error,z_error
K1,a,2,1,,0,0,0,,,
K2,d,6,1,,0.25,0.5,0,,,
In1,c,6,0.93,0.01,0.25,0,0.5,,,
Ge1,c,6,0.07,0.01,0.25,0,0.5,,,
In2,i,16,0.04,0.01,0.1836,0.1836,0.1836,1e-04,1e-04,1e-04
Ge2,i,16,0.96,0.01,0.1836,0.1836,0.1836,1e-04,1e-04,1e-04
In3,k,24,0.08,0.01,0,0.301,0.1153,,1e-04,1e-04
Ge3,k,24,0.92,0.01,0,0.301,0.1153,,1e-04,1e-04

File: notebook/workflow/interactive_report_files/detailed_analysis_csvs/atomic_coordinates/ClathrateI_all_CollCode409259.csv
Label,WyckoffSymbol,WyckoffMultiplicity,Occupancy,OccupancyError,x_a,y_b,z_c,x_error,y_error,z_error
Rb1,a,2,1,,0,0,0,,,
Rb2,d,6,1,,0.25,0.5,0,,,
Ga1,c,6,0.409,0.005,0.25,0,0.5,,,
Si1,c,6,0.591,0.005,0.25,0,0.5,,,
Ga2,i,16,0.012,0.009,0.1848,0.1848,0.1848,1e-04,1e-04,1e-04
Si2,i,16,0.988,0.009,0.1848,0.1848,0.1848,1e-04,1e-04,1e-04
Ga3,k,24,0.22,0.007,0,0.3059,0.1191,,1e-04,1e-04
Si3,k,24,0.78,0.007,0,0.3059,0.1191,,1e-04,1e-04

File: notebook/workflow/interactive_report_files/detailed_analysis_csvs/atomic_coordinates/ClathrateI_all_CollCode409367.csv
Label,WyckoffSymbol,WyckoffMultiplicity,Occupancy,OccupancyError,x_a,y_b,z_c,x_error,y_error,z_error
Cs1,a,2,1,,0,0,0,,,
Cs2,d,6,1,,0.25,0.5,0,,,
In1,c,6,0.77,0.03,0.25,0,0.5,,,
Ge1,c,6,0.23,0.03,0.25,0,0.5,,,
Ge2,i,16,1,,0.18456,0.18456,0.18456,8e-05,8e-05,8e-05
In2,k,24,0.15,0.02,0,0.30181,0.1176,,0.00011,0.00011
Ge3,k,24,0.85,0.02,0,0.30181,0.1176,,0.00011,0.00011

File: notebook/workflow/interactive_report_files/detailed_analysis_csvs/atomic_coordinates/ClathrateI_all_CollCode409604.csv
Label,WyckoffSymbol,WyckoffMultiplicity,Occupancy,OccupancyError,x_a,y_b,z_c,x_error,y_error,z_error
Sr1,a,2,1,,0,0,0,,,
Sr2,d,6,1,,0.25,0.5,0,,,
Ga1,c,6,0.76,0.003,0.25,0,0.5,,,
Si1,c,6,0.24,0.003,0.25,0,0.5,,,
Ga2,i,16,0.093,0.003,0.1849,0.1849,0.1849,4e-05,4e-05,4e-05
Si2,i,16,0.907,0.003,0.1849,0.1849,0.1849,4e-05,4e-05,4e-05
Ga3,k,24,0.246,0.003,0,0.30616,0.11715,,6e-05,5e-05
Si3,k,24,0.754,0.003,0,0.30616,0.11715,,6e-05,5e-05

File: notebook/workflow/interactive_report_files/detailed_analysis_csvs/atomic_coordinates/ClathrateI_all_CollCode409605.csv
Label,WyckoffSymbol,WyckoffMultiplicity,Occupancy,OccupancyError,x_a,y_b,z_c,x_error,y_error,z_error
Sr1,a,2,1,,0,0,0,,,
Sr2,k,24,0.25,,0.2536,0.5,0.0199,0.001,,5e-04
Ga1,c,6,0.758,0.003,0.25,0,0.5,,,
Si1,c,6,0.242,0.003,0.25,0,0.5,,,
Ga2,i,16,0.128,0.002,0.18482,0.18482,0.18482,3e-05,3e-05,3e-05
Si2,i,16,0.872,0.002,0.18482,0.18482,0.18482,3e-05,3e-05,3e-05
Ga3,k,24,0.301,0.002,0,0.30643,0.11739,,4e-05,4e-05
Si3,k,24,0.699,0.002,0,0.30643,0.11739,,4e-05,4e-05

File: notebook/workflow/interactive_report_files/detailed_analysis_csvs/atomic_coordinates/ClathrateI_all_CollCode409928.csv
Label,WyckoffSymbol,WyckoffMultiplicity,Occupancy,OccupancyError,x_a,y_b,z_c,x_error,y_error,z_error
Te1,a,1,1,,0,0,0,,,
Te2,b,1,0.3472,0.0016,0.5,0.5,0.5,,,
Te3,g,6,1,,0.261824,0.5,0,9e-06,,
P1,f,6,0.39,0.04,0.2466,0,0.5,3e-05,,
Si1,f,6,0.61,0.04,0.2466,0,0.5,3e-05,,
P2,i,8,0.11,0.03,0.184364,0.184364,0.184364,1.7e-05,1.7e-05,1.7e-05
Si2,i,8,0.89,0.03,0.184364,0.184364,0.184364,1.7e-05,1.7e-05,1.7e-05
P3,i,8,1,,0.316791,0.316791,0.316791,1.4e-05,1.4e-05,1.4e-05
P4,j,12,0.29,0.02,0,0.30857,0.11716,,3e-05,2e-05
Si3,j,12,0.71,0.02,0,0.30857,0.11716,,3e-05,2e-05
Si4,k,12,1,,0.5,0.38272,0.19039,,3e-05,3e-05

File: notebook/workflow/interactive_report_files/detailed_analysis_csvs/atomic_coordinates/ClathrateI_all_CollCode409929.csv
Label,WyckoffSymbol,WyckoffMultiplicity,Occupancy,OccupancyError,x_a,y_b,z_c,x_error,y_error,z_error
Te1,a,1,0.9519,0.0018,0,0,0,,,
Te2,b,1,0.0288,0.001,0.5,0.5,0.5,,,
Te3,g,6,1,,0.263898,0.5,0,1.3e-05,,
Si1,f,6,0.75,0.05,0.24562,0,0.5,5e-05,,
P1,f,6,0.25,0.05,0.24562,0,0.5,5e-05,,
Si2,i,8,1,,0.18434,0.18434,0.18434,2e-05,2e-05,2e-05
P2,i,8,1,,0.31739,0.31739,0.31739,2e-05,2e-05,2e-05
Si3,j,12,0.66,0.03,0,0.3083,0.11685,,3e-05,3e-05
P3,j,12,0.34,0.03,0,0.3083,0.11685,,3e-05,3e-05
Si4,k,12,1,,0.5,0.38289,0.18991,,3e-05,3e-05

File: notebook/workflow/interactive_report_files/detailed_analysis_csvs/atomic_coordinates/ClathrateI_all_CollCode409930.csv
Label,WyckoffSymbol,WyckoffMultiplicity,Occupancy,OccupancyError,x_a,y_b,z_c,x_error,y_error,z_error
Te1,a,1,0.8382,0.0016,0,0,0,,,
Te2,b,1,0.0385,9e-04,0.5,0.5,0.5,,,
Te3,g,6,1,,0.263766,0.5,0,9e-06,,
Si1,f,6,0.79,0.05,0.24576,0,0.5,4e-05,,
P1,f,6,0.21,0.05,0.24576,0,0.5,4e-05,,
Si2,i,8,1,,0.184526,0.184526,0.184526,1.8e-05,1.8e-05,1.8e-05
P2,i,8,1,,0.3174,0.3174,0.3174,1.5e-05,1.5e-05,1.5e-05
P3,j,12,0.31,0.03,0,0.30828,0.11694,,3e-05,3e-05
Si3,j,12,0.69,0.03,0,0.30828,0.11694,,3e-05,3e-05
Si4,k,12,1,,0.5,0.3829,0.19003,,3e-05,3e-05

File: notebook/workflow/interactive_report_files/detailed_analysis_csvs/atomic_coordinates/ClathrateI_all_CollCode411062.csv
Label,WyckoffSymbol,WyckoffMultiplicity,Occupancy,OccupancyError,x_a,y_b,z_c,x_error,y_error,z_error
Sr1,a,2,1,,0,0,0,,,
Sr2,d,6,1,,0.25,0.5,0,,,
Ga1,c,6,0.36,,0.25,0,0.5,,,
Ga2,i,16,0.38,,0.1843,0.1843,0.1843,,,
Ga3,k,24,0.33,,0,0.3092,0.1172,,,
Ge1,c,6,0.64,,0.25,0,0.5,,,
Ge2,i,16,0.62,,0.1843,0.1843,0.1843,,,
Ge3,k,24,0.67,,0,0.3092,0.1172,,,

File: notebook/workflow/interactive_report_files/detailed_analysis_csvs/atomic_coordinates/ClathrateI_all_CollCode411923.csv
Label,WyckoffSymbol,WyckoffMultiplicity,Occupancy,OccupancyError,x_a,y_b,z_c,x_error,y_error,z_error
I1,a,2,1,,0,0,0,,,
I2,d,6,1,,0.5,0,0.25,,,
P1,c,6,1,,0.25,0,0.5,,,
P2,i,16,1,,0.19171,0.19171,0.19171,8e-05,8e-05,8e-05
Sn1,k,24,0.433,0.012,0.1279,0,0.3089,7e-04,,3e-04
Sn2,k,24,0.283,0.014,0.1012,0,0.3174,6e-04,,3e-04
Zn1,k,24,0.284,0.009,0.1456,0,0.3025,5e-04,,4e-04

File: notebook/workflow/interactive_report_files/detailed_analysis_csvs/atomic_coordinates/ClathrateI_all_CollCode411925.csv
Label,WyckoffSymbol,WyckoffMultiplicity,Occupancy,OccupancyError,x_a,y_b,z_c,x_error,y_error,z_error
I1,a,2,1,,0,0,0,,,
I2,d,6,1,,0.5,0,0.25,,,
P1,i,16,1,,0.19222,0.19222,0.19222,0.00018,0.00018,0.00018
Sn1,k,24,0.63,0.04,0.1201,0,0.31,8e-04,,4e-04
Zn1,k,24,0.17,0.03,0.1201,0,0.31,8e-04,,4e-04
Sn2,k,24,0.2,0.02,0.1525,0,0.342,0.0014,,0.003
P2,c,6,0.8,0.02,0.25,0,0.5,,,

File: notebook/workflow/interactive_report_files/detailed_analysis_csvs/atomic_coordinates/ClathrateI_all_CollCode414081.csv
Label,WyckoffSymbol,WyckoffMultiplicity,Occupancy,OccupancyError,x_a,y_b,z_c,x_error,y_error,z_error
I1,d,6,1,,0.5,0,0.25,,,
I2,a,2,0.258,0.003,0,0,0,,,
Si1,c,6,0.92,0.17,0.5,0.25,0,,,
P1,c,6,0.08,0.17,0.5,0.25,0,,,
Si2,i,16,0.68,0.07,0.18373,0.18373,0.18373,5e-05,5e-05,5e-05
P2,i,16,0.32,0.07,0.18373,0.18373,0.18373,5e-05,5e-05,5e-05
Si3,k,24,1,,0.30705,0.1179,0,7e-05,7e-05,

File: notebook/workflow/interactive_report_files/detailed_analysis_csvs/atomic_coordinates/ClathrateI_all_CollCode414644.csv
Label,WyckoffSymbol,WyckoffMultiplicity,Occupancy,OccupancyError,x_a,y_b,z_c,x_error,y_error,z_error
Br1,a,2,1,,0,0,0,,,
Br2,c,6,1,,0.5,0.25,0,,,
P1,i,16,1,,0.19131,0.19131,0.19131,7e-05,7e-05,7e-05
P2,d,6,1,,0.25,0.5,0,,,
Sn1,k,24,0.353,0.005,0.1343,0.30256,0,3e-04,0.00019,
Zn1,k,24,0.3,0.007,0.1367,0.3164,0,6e-04,4e-04,
Sn2,k,24,0.346,0.004,0.1029,0.31676,0,2e-04,0.00016,

File: notebook/workflow/interactive_report_files/detailed_analysis_csvs/atomic_coordinates/ClathrateI_all_CollCode415563.csv
Label,WyckoffSymbol,WyckoffMultiplicity,Occupancy,OccupancyError,x_a,y_b,z_c,x_error,y_error,z_error
I1,a,2,1,,0,0,0,,,
I2,d,6,1,,0,0.25,0.5,,,
Te1,i,16,0.29,0.005,0.18255,0.18255,0.18255,6e-05,6e-05,6e-05
Te2,c,6,0.105,0.008,0.25,0,0.5,,,
Ge1,i,16,0.71,0.006,0.18255,0.18255,0.18255,6e-05,6e-05,6e-05
Ge2,k,24,0.97,0.008,0.11624,0,0.31116,1e-04,,0.00011
Ge3,c,6,0.895,0.007,0.25,0,0.5,,,

File: notebook/workflow/interactive_report_files/detailed_analysis_csvs/atomic_coordinates/ClathrateI_all_CollCode416531.csv
Label,WyckoffSymbol,WyckoffMultiplicity,Occupancy,OccupancyError,x_a,y_b,z_c,x_error,y_error,z_error
I1,a,2,1,,0,0,0,,,
I2,d,6,1,,0,-0.25,0.5,,,
Sn1,k,24,0.714,0.008,0.31106,0.12771,0,0.00014,0.00015,
Sn2,k,24,0.144,0.006,0,0.3256,0.0538,,8e-04,0.001
As1,l,48,0.33334,,0.195,0.177,0.19,0.005,0.002,0.007
As2,k,24,0.25,,0.4798,0.231,0,0.001,7e-04,

File: notebook/workflow/interactive_report_files/detailed_analysis_csvs/atomic_coordinates/ClathrateI_all_CollCode417502.csv
Label,WyckoffSymbol,WyckoffMultiplicity,Occupancy,OccupancyError,x_a,y_b,z_c,x_error,y_error,z_error
Rb1,a,2,1,,0,0,0,,,
Rb2,d,6,1,,0.25,0.5,0,,,
Ge1,c,6,0.495,0.011,0.5,0.25,0,,,
Hg1,c,6,0.505,0.011,0.5,0.25,0,,,
Ge2,i,16,1,,0.18362,0.18362,0.18362,9e-05,9e-05,9e-05
Ge3,k,24,1,,0.30498,0.11749,0,0.00014,0.00014,

File: notebook/workflow/interactive_report_files/detailed_analysis_csvs/atomic_coordinates/ClathrateI_all_CollCode417939.csv
Label,WyckoffSymbol,WyckoffMultiplicity,Occupancy,OccupancyError,x_a,y_b,z_c,x_error,y_error,z_error
I1,a,2,0.891,0.006,0,0,0,,,
Cl1,a,2,0.109,0.006,0,0,0,,,
I2,d,6,0.955,0.003,0.5,0,0.25,,,
Cl2,d,6,0.045,0.003,0.5,0,0.25,,,
Sn1,k,24,0.517,0.009,0.3079,0.1122,0,3e-04,3e-04,
Sn2,k,24,0.483,0.009,0.3416,0.1522,0,3e-04,4e-04,
P1,i,16,1,,0.1919,0.1919,0.1919,7e-05,7e-05,7e-05
P2,c,6,0.54,0.01,0.5,0.25,0,,,

File: notebook/workflow/interactive_report_files/detailed_analysis_csvs/atomic_coordinates/ClathrateI_all_CollCode417940.csv
Label,WyckoffSymbol,WyckoffMultiplicity,Occupancy,OccupancyError,x_a,y_b,z_c,x_error,y_error,z_error
I1,a,2,0.827,0.01,0,0,0,,,
Cl1,a,2,0.173,0.01,0,0,0,,,
I2,d,6,0.924,0.007,0.25,0.5,0,,,
Cl2,d,6,0.076,0.007,0.25,0.5,0,,,
Sn1,k,24,0.547,0.013,0,0.3088,0.1134,,4e-04,5e-04
P1,i,16,1,,0.19199,0.19199,0.19199,0.00011,0.00011,0.00011
P2,c,6,0.55,0.02,0,0.5,0.25,,,
Sn2,k,24,0.453,0.013,0,0.3429,0.1533,,5e-04,5e-04

File: notebook/workflow/interactive_report_files/detailed_analysis_csvs/atomic_coordinates/ClathrateI_all_CollCode417941.csv
Label,WyckoffSymbol,WyckoffMultiplicity,Occupancy,OccupancyError,x_a,y_b,z_c,x_error,y_error,z_error
I1,a,2,0.945,0.008,0,0,0,,,
Cl1,a,2,0.055,0.008,0,0,0,,,
I2,d,6,0.977,0.005,0,0.25,0.5,,,
Cl2,d,6,0.023,0.005,0,0.25,0.5,,,
Sn1,k,24,0.535,0.009,0.1127,0,0.3086,3e-04,,2e-04
Sn2,k,24,0.465,0.009,0.1532,0,0.3419,3e-04,,3e-04
P1,i,16,1,,0.19207,0.19207,0.19207,8e-05,8e-05,8e-05
P2,c,6,0.537,0.013,0.25,0,0.5,,,

File: notebook/workflow/interactive_report_files/detailed_analysis_csvs/atomic_coordinates/ClathrateI_all_CollCode417970.csv
Label,WyckoffSymbol,WyckoffMultiplicity,Occupancy,OccupancyError,x_a,y_b,z_c,x_error,y_error,z_error
Cs1,a,2,1,,0,0,0,,,
Cs2,d,6,1,,0.25,0.5,0,,,
Sn1,i,16,1,,0.18314,0.18314,0.18314,4e-05,4e-05,4e-05
Sn2,c,6,0.687,0.007,0.25,0,0.5,,,
Sn3,k,24,0.687,0.007,0,0.3064,0.1136,,2e-04,3e-04
Sn4,k,24,0.313,0.007,0,0.3447,0.1344,,6e-04,6e-04

File: notebook/workflow/interactive_report_files/detailed_analysis_csvs/atomic_coordinates/ClathrateI_all_CollCode418045.csv
Label,WyckoffSymbol,WyckoffMultiplicity,Occupancy,OccupancyError,x_a,y_b,z_c,x_error,y_error,z_error
K1,a,2,1,,0,0,0,,,
K2,d,6,1,,0.25,0.5,0,,,
Ge1,c,6,0.468,0.009,0.5,0.25,0,,,
Hg1,c,6,0.532,0.009,0.5,0.25,0,,,
Ge2,i,16,1,,0.1835,0.1835,0.1835,7e-05,7e-05,7e-05
Ge3,k,24,1,,0.30475,0.11694,0,0.00012,0.00012,

File: notebook/workflow/interactive_report_files/detailed_analysis_csvs/atomic_coordinates/ClathrateI_all_CollCode418183.csv
Label,WyckoffSymbol,WyckoffMultiplicity,Occupancy,OccupancyError,x_a,y_b,z_c,x_error,y_error,z_error
K1,a,2,0.518,0.01,0,0,0,,,
K2,c,6,1,,0.25,0,0.5,,,
Si1,d,6,1,,0.25,0.5,0,,,
Si2,i,16,0.287,0.009,0.1828,0.1828,0.1828,2e-04,2e-04,2e-04
B1,i,16,0.213,0.009,0.1828,0.1828,0.1828,2e-04,2e-04,2e-04
Si3,i,16,0.288,0.009,0.1974,0.1974,0.1974,2e-04,2e-04,2e-04
B2,i,16,0.212,0.009,0.1974,0.1974,0.1974,2e-04,2e-04,2e-04
Si4,k,24,0.317,0.011,0,0.1159,0.3069,,4e-04,4e-04
Si5,l,48,0.347,0.003,0.0145,0.1252,0.2924,2e-04,2e-04,2e-04

File: notebook/workflow/interactive_report_files/detailed_analysis_csvs/atomic_coordinates/ClathrateI_all_CollCode419207.csv
Label,WyckoffSymbol,WyckoffMultiplicity,Occupancy,OccupancyError,x_a,y_b,z_c,x_error,y_error,z_error
I1,a,2,1,,0,0,0,,,
I2,d,6,1,,0.5,0,0.25,,,
Sn1,k,24,0.545,0.009,0.3087,0.1131,0,3e-04,3e-04,
Sn2,k,24,0.455,0.009,0.3428,0.1536,0,3e-04,3e-04,
P1,i,16,1,,0.19194,0.19194,0.19194,8e-05,8e-05,8e-05
P2,c,6,0.545,0.009,0.5,0.25,0,,,

File: notebook/workflow/interactive_report_files/detailed_analysis_csvs/atomic_coordinates/ClathrateI_all_CollCode419208.csv
Label,WyckoffSymbol,WyckoffMultiplicity,Occupancy,OccupancyError,x_a,y_b,z_c,x_error,y_error,z_error
I1,a,2,1,,0,0,0,,,
I2,d,6,1,,0,0.25,0.5,,,
As1,i,16,0.055,0.003,0.19133,0.19133,0.19133,6e-05,6e-05,6e-05
P1,i,16,0.945,0.003,0.19133,0.19133,0.19133,6e-05,6e-05,6e-05
As2,c,6,0.06,0.012,0.25,0,0.5,,,
P2,c,6,0.47,0.02,0.25,0,0.5,,,
Sn1,k,24,0.53,0.01,0.3083,0.1124,0,3e-04,3e-04,
Sn2,k,24,0.47,0.01,0.1528,0,0.3425,4e-04,,3e-04

File: notebook/workflow/interactive_report_files/detailed_analysis_csvs/atomic_coordinates/ClathrateI_all_CollCode419209.csv
Label,WyckoffSymbol,WyckoffMultiplicity,Occupancy,OccupancyError,x_a,y_b,z_c,x_error,y_error,z_error
I1,a,2,1,,0,0,0,,,
I2,d,6,1,,0,0.25,0.5,,,
As1,i,16,0.108,0.003,0.19084,0.19084,0.19084,6e-05,6e-05,6e-05
P1,i,16,0.892,0.003,0.19084,0.19084,0.19084,6e-05,6e-05,6e-05
As2,c,6,0.084,0.008,0.25,0,0.5,,,
P2,c,6,0.451,0.013,0.25,0,0.5,,,
Sn1,k,24,0.535,0.007,0.3082,0.1124,0,2e-04,2e-04,
Sn2,k,24,0.465,0.007,0.1525,0,0.3427,3e-04,,3e-04

File: notebook/workflow/interactive_report_files/detailed_analysis_csvs/atomic_coordinates/ClathrateI_all_CollCode419210.csv
Label,WyckoffSymbol,WyckoffMultiplicity,Occupancy,OccupancyError,x_a,y_b,z_c,x_error,y_error,z_error
I1,a,2,1,,0,0,0,,,
I2,d,6,1,,0,0.25,0.5,,,
As1,i,16,0.389,0.004,0.18945,0.18945,0.18945,7e-05,7e-05,7e-05
P1,i,16,0.611,0.004,0.18945,0.18945,0.18945,7e-05,7e-05,7e-05
As2,c,6,0.264,0.017,0.25,0,0.5,,,
P2,c,6,0.26,0.03,0.25,0,0.5,,,
Sn1,k,24,0.522,0.015,0.3081,0.1107,0,4e-04,5e-04,
Sn2,k,24,0.478,0.015,0.1512,0,0.3438,6e-04,,6e-04

File: notebook/workflow/interactive_report_files/detailed_analysis_csvs/atomic_coordinates/ClathrateI_all_CollCode419211.csv
Label,WyckoffSymbol,WyckoffMultiplicity,Occupancy,OccupancyError,x_a,y_b,z_c,x_error,y_error,z_error
I1,a,2,1,,0,0,0,,,
I2,d,6,1,,0,0.25,0.5,,,
As1,i,16,0.577,0.003,0.18865,0.18865,0.18865,5e-05,5e-05,5e-05
P1,i,16,0.423,0.003,0.18865,0.18865,0.18865,5e-05,5e-05,5e-05
As2,c,6,0.363,0.014,0.25,0,0.5,,,
P2,c,6,0.18,0.03,0.25,0,0.5,,,
Sn1,k,24,0.544,0.012,0.3084,0.1111,0,3e-04,4e-04,
Sn2,k,24,0.456,0.012,0.1507,0,0.3453,4e-04,,5e-04

File: notebook/workflow/interactive_report_files/detailed_analysis_csvs/atomic_coordinates/ClathrateI_all_CollCode419212.csv
Label,WyckoffSymbol,WyckoffMultiplicity,Occupancy,OccupancyError,x_a,y_b,z_c,x_error,y_error,z_error
I1,a,2,1,,0,0,0,,,
I2,d,6,1,,0,0.25,0.5,,,
As1,i,16,0.579,0.004,0.18865,0.18865,0.18865,5e-05,5e-05,5e-05
P1,i,16,0.421,0.004,0.18865,0.18865,0.18865,5e-05,5e-05,5e-05
As2,c,6,0.359,0.015,0.25,0,0.5,,,
P2,c,6,0.17,0.03,0.25,0,0.5,,,
Sn1,k,24,0.53,0.012,0.3084,0.1104,0,3e-04,4e-04,
Sn2,k,24,0.47,0.012,0.1507,0,0.3451,4e-04,,4e-04

File: notebook/workflow/interactive_report_files/detailed_analysis_csvs/atomic_coordinates/ClathrateI_all_CollCode419213.csv
Label,WyckoffSymbol,WyckoffMultiplicity,Occupancy,OccupancyError,x_a,y_b,z_c,x_error,y_error,z_error
I1,a,2,1,,0,0,0,,,
I2,d,6,1,,0,0.25,0.5,,,
As1,i,16,0.806,0.006,0.18795,0.18795,0.18795,6e-05,6e-05,6e-05
P1,i,16,0.194,0.006,0.18795,0.18795,0.18795,6e-05,6e-05,6e-05
As2,c,6,0.48,0.02,0.25,0,0.5,,,
P2,c,6,0.07,0.04,0.25,0,0.5,,,
Sn1,k,24,0.547,0.018,0.3087,0.1107,0,5e-04,6e-04,
Sn2,k,24,0.453,0.018,0.1497,0,0.3464,7e-04,,7e-04

File: notebook/workflow/interactive_report_files/detailed_analysis_csvs/atomic_coordinates/ClathrateI_all_CollCode420113.csv
Label,WyckoffSymbol,WyckoffMultiplicity,Occupancy,OccupancyError,x_a,y_b,z_c,x_error,y_error,z_error
Cs1,a,2,1,,0,0,0,,,
Cs2,d,6,1,,0.25,0.5,0,,,
Cd1,c,6,1,,0,0.5,0.25,,,
Cd2,k,24,0.497,0.004,0,0.31202,0.11741,,6e-05,6e-05
Sb1,i,16,1,,0.18311,0.18311,0.18311,4e-05,4e-05,4e-05
Sb2,k,24,0.503,0.004,0,0.31202,0.11741,,6e-05,6e-05

File: notebook/workflow/interactive_report_files/detailed_analysis_csvs/atomic_coordinates/ClathrateI_all_CollCode420114.csv
Label,WyckoffSymbol,WyckoffMultiplicity,Occupancy,OccupancyError,x_a,y_b,z_c,x_error,y_error,z_error
Cs1,a,2,1,,0,0,0,,,
Sb1,k,24,0.496,0.003,0,0.31268,0.11633,,5e-05,5e-05
Zn1,k,24,0.504,0.003,0,0.31268,0.11633,,5e-05,5e-05
Sb2,i,16,0.802,0.003,0.18256,0.18256,0.18256,3e-05,3e-05,3e-05
Zn2,i,16,0.198,0.003,0.18256,0.18256,0.18256,3e-05,3e-05,3e-05
Sb3,c,6,0.567,0.004,0,0.5,0.25,,,
Zn3,c,6,0.433,0.004,0,0.5,0.25,,,
Cs2,d,6,1,,0.25,0.5,0,,,

File: notebook/workflow/interactive_report_files/detailed_analysis_csvs/atomic_coordinates/ClathrateI_all_CollCode422585.csv
Label,WyckoffSymbol,WyckoffMultiplicity,Occupancy,OccupancyError,x_a,y_b,z_c,x_error,y_error,z_error
Sr1,a,2,1,,0,0,0,,,
Sr2,d,6,0.02,0.004,-0.25,0.5,0,,,
Sr3,j,24,0.0778,9e-04,-0.25,0.471,0.029,,3e-04,3e-04
Sr4,k,24,0.1688,6e-04,-0.25331,0.45883,0,8e-05,1e-04,
Ga1,c,6,0.3449,3e-04,0,0.5,0.25,,,
Ge1,c,6,0.6467,6e-04,0,0.5,0.25,,,
Ga2,i,16,0.3501,2e-04,0.184023,0.184023,0.184023,7e-06,7e-06,7e-06
Ge2,i,16,0.6565,5e-04,0.184023,0.184023,0.184023,7e-06,7e-06,7e-06
Ga3,k,24,0.3483,2e-04,0,0.30927,0.117099,,1.1e-05,1.1e-05
Ge3,k,24,0.653,4e-04,0,0.30927,0.117099,,1.1e-05,1.1e-05

File: notebook/workflow/interactive_report_files/detailed_analysis_csvs/atomic_coordinates/ClathrateI_all_CollCode422587.csv
Label,WyckoffSymbol,WyckoffMultiplicity,Occupancy,OccupancyError,x_a,y_b,z_c,x_error,y_error,z_error
Ba1,a,2,1,,0,0,0,,,
Ba2,d,6,0.3315,8e-04,0.25,0.5,0,,,
Ba3,k,24,0.1684,5e-04,0.24893,0.5,0.0156,0.00015,,4e-04
Ga1,c,6,0.3427,6e-04,0,0.5,0.25,,,
Ge1,c,6,0.6426,0.0011,0,0.5,0.25,,,
Ga2,i,16,0.3475,5e-04,0.184516,0.184516,0.184516,7e-06,7e-06,7e-06
Ge2,i,16,0.6516,0.001,0.184516,0.184516,0.184516,7e-06,7e-06,7e-06
Ga3,k,24,0.346,5e-04,0,0.30847,0.117977,,1e-05,1e-05
Ge3,k,24,0.6489,0.001,0,0.30847,0.117977,,1e-05,1e-05

File: notebook/workflow/interactive_report_files/detailed_analysis_csvs/atomic_coordinates/ClathrateI_all_CollCode422652.csv
Label,WyckoffSymbol,WyckoffMultiplicity,Occupancy,OccupancyError,x_a,y_b,z_c,x_error,y_error,z_error
I1,a,2,0.938,0.011,0,0,0,,,
I2,c,6,1,,0.25,0,0.5,,,
Sn1,k,24,0.36,0.01,0,0.11943,0.30779,,8e-05,8e-05
Ge1,k,24,0.64,0.01,0,0.11943,0.30779,,8e-05,8e-05
Ge2,i,16,0.527,0.005,0.18545,0.18545,0.18545,9e-05,9e-05,9e-05
P1,i,16,0.473,0.005,0.18545,0.18545,0.18545,9e-05,9e-05,9e-05
Ge3,d,6,1,,0,0.25,0.5,,,

File: notebook/workflow/interactive_report_files/detailed_analysis_csvs/atomic_coordinates/ClathrateI_all_CollCode422653.csv
Label,WyckoffSymbol,WyckoffMultiplicity,Occupancy,OccupancyError,x_a,y_b,z_c,x_error,y_error,z_error
I1,a,2,1,,0,0,0,,,
I2,c,6,1,,0.25,0,0.5,,,
Ge1,k,24,1,,0,0.11877,0.30671,,4e-05,4e-05
Ge2,i,16,0.505,0.003,0.18495,0.18495,0.18495,4e-05,4e-05,4e-05
P1,i,16,0.495,0.003,0.18495,0.18495,0.18495,4e-05,4e-05,4e-05
Ge3,d,6,1,,0,0.25,0.5,,,

File: notebook/workflow/interactive_report_files/detailed_analysis_csvs/atomic_coordinates/ClathrateI_all_CollCode422654.csv
Label,WyckoffSymbol,WyckoffMultiplicity,Occupancy,OccupancyError,x_a,y_b,z_c,x_error,y_error,z_error
I1,a,2,0.722,0.007,0,0,0,,,
I2,d,6,1,,0,0.25,0.5,,,
Sb1,k,24,0.145,0.003,0.11725,0,0.30892,6e-05,,5e-05
Sb2,i,16,0.216,0.004,0.1836,0.1836,0.1836,4e-05,4e-05,4e-05
Sb3,c,6,0.126,0.004,0,0.5,0.25,,,
Ge1,k,24,0.855,,0.11725,0,0.30892,6e-05,,5e-05
Ge2,i,16,0.784,,0.1836,0.1836,0.1836,4e-05,4e-05,4e-05
Ge3,c,6,0.874,,0,0.5,0.25,,,

File: notebook/workflow/interactive_report_files/detailed_analysis_csvs/atomic_coordinates/ClathrateI_all_CollCode423131.csv
Label,WyckoffSymbol,WyckoffMultiplicity,Occupancy,OccupancyError,x_a,y_b,z_c,x_error,y_error,z_error
Cs1,a,2,1,,0,0,0,,,
Cs2,d,6,1,,0.25,0.5,0,,,
Ge1,c,6,0.734,0.004,0.25,0,0.5,,,
Ge2,i,16,1,,0.18429,0.18429,0.18429,2e-05,,
Ge3,k,24,0.72,0.002,0,0.30424,0.1185,,6e-05,1e-04
Ge4,k,24,0.28,,0,0.3311,0.1266,,2e-04,3e-04

File: notebook/workflow/interactive_report_files/detailed_analysis_csvs/atomic_coordinates/ClathrateI_all_CollCode423636.csv
Label,WyckoffSymbol,WyckoffMultiplicity,Occupancy,OccupancyError,x_a,y_b,z_c,x_error,y_error,z_error
I1,a,2,1,,0,0,0,,,
I2,d,6,1,,0.25,0.5,0,,,
Sn1,k,24,0.497,0.011,0,0.31,0.1207,,7e-04,3e-04
Sn2,k,24,0.084,0.01,0,0.351,0.148,,0.002,0.0017
In1,k,24,0.404,0.012,0,0.3119,0.1201,,0.0011,8e-04
As1,i,16,1,,0.18831,0.18831,0.18831,4e-05,4e-05,4e-05
As2,c,6,0.903,0.005,0,0.5,0.25,,,

File: notebook/workflow/interactive_report_files/detailed_analysis_csvs/atomic_coordinates/ClathrateI_all_CollCode423637.csv
Label,WyckoffSymbol,WyckoffMultiplicity,Occupancy,OccupancyError,x_a,y_b,z_c,x_error,y_error,z_error
I1,a,2,1,,0,0,0,,,
I2,d,6,1,,0.25,0.5,0,,,
Sn1,k,24,0.612,0.016,0,0.3096,0.1217,,5e-04,6e-04
In1,k,24,0.288,0.018,0,0.3193,0.1292,,0.0013,0.0015
Sn2,k,24,0.047,0.004,0,0.3257,0.05,,0.0011,0.002
As1,i,16,1,,0.18842,0.18842,0.18842,4e-05,4e-05,4e-05
As2,g,12,0.468,0.004,0,0.5,0.2384,,,0.0015

File: notebook/workflow/interactive_report_files/detailed_analysis_csvs/atomic_coordinates/ClathrateI_all_CollCode423638.csv
Label,WyckoffSymbol,WyckoffMultiplicity,Occupancy,OccupancyError,x_a,y_b,z_c,x_error,y_error,z_error
I1,a,2,1,,0,0,0,,,
I2,d,6,1,,0.25,0.5,0,,,
Sn1,k,24,0.63,0.014,0,0.3099,0.1236,,8e-04,9e-04
In1,k,24,0.207,0.016,0,0.321,0.131,,0.003,0.003
Sn2,k,24,0.081,0.004,0,0.3258,0.0494,,8e-04,0.0016
As1,i,16,1,,0.18822,0.18822,0.18822,6e-05,6e-05,6e-05
As2,g,12,0.48,0.004,0,0.5,0.2341,,,9e-04

File: notebook/workflow/interactive_report_files/detailed_analysis_csvs/atomic_coordinates/ClathrateI_all_CollCode423639.csv
Label,WyckoffSymbol,WyckoffMultiplicity,Occupancy,OccupancyError,x_a,y_b,z_c,x_error,y_error,z_error
I1,a,2,1,,0,0,0,,,
I2,d,6,1,,0.25,0.5,0,,,
Sn1,k,24,0.613,0.011,0,0.3094,0.1253,,6e-04,5e-04
In1,k,24,0.2,0.013,0,0.321,0.127,,0.002,0.003
Sn2,k,24,0.094,0.004,0,0.3264,0.0492,,6e-04,0.0013
As1,l,48,0.33,,0.1968,0.184,0.183,0.0015,0.002,0.003
As2,k,24,0.248,0.0019,0.987,0.5,0.2671,0.002,,7e-04

File: notebook/workflow/interactive_report_files/detailed_analysis_csvs/atomic_coordinates/ClathrateI_all_CollCode423640.csv
Label,WyckoffSymbol,WyckoffMultiplicity,Occupancy,OccupancyError,x_a,y_b,z_c,x_error,y_error,z_error
I1,a,2,1,,0,0,0,,,
I2,d,6,1,,0.25,0.5,0,,,
Sn1,k,24,0.626,0.011,0,0.3074,0.1265,,4e-04,5e-04
In1,k,24,0.171,0.013,0,0.3294,0.123,,0.0012,0.002
Sn2,k,24,0.101,0.002,0,0.3269,0.0482,,4e-04,6e-04
As1,l,48,0.33,,0.185,0.18,0.1977,0.003,0.002,0.0011
As2,k,24,0.2489,0.0015,0.9863,0.5,0.2682,0.0012,,3e-04

File: notebook/workflow/interactive_report_files/detailed_analysis_csvs/atomic_coordinates/ClathrateI_all_CollCode423660.csv
Label,WyckoffSymbol,WyckoffMultiplicity,Occupancy,OccupancyError,x_a,y_b,z_c,x_error,y_error,z_error
Ba1,a,2,1,,0,0,0,,,
Ba2,j,24,0.25,,0.25,0.48737,0.01263,,5e-05,5e-05
Si1,k,24,0.983,0.003,0,0.31213,0.12136,,6e-05,6e-05
Ni1,k,24,0.017,0.003,0,0.31213,0.12136,,6e-05,6e-05
Si2,i,16,1,,0.18448,0.18448,0.18448,4e-05,4e-05,4e-05
Si3,c,6,0.42,0.016,0,0.5,0.25,,,
Ni2,c,6,0.514,0.008,0,0.5,0.25,,,

File: notebook/workflow/interactive_report_files/detailed_analysis_csvs/atomic_coordinates/ClathrateI_all_CollCode424151.csv
Label,WyckoffSymbol,WyckoffMultiplicity,Occupancy,OccupancyError,x_a,y_b,z_c,x_error,y_error,z_error
Br1,a,2,1,,0,0,0,,,
Br2,c,6,1,,0.5,0.25,0,,,
Sn1,k,24,0.57,0.03,0.3119,0,0.1186,3e-04,,5e-04
Sn2,k,24,0.083,0.005,0.3478,0,0.1518,0.001,,7e-04
In1,k,24,0.33,0.03,0.3056,0,0.1324,5e-04,,7e-04
P1,i,16,1,,0.19237,0.19237,0.19237,1e-04,1e-04,1e-04
P2,d,6,0.917,0.005,0.5,0,0.25,,,

File: notebook/workflow/interactive_report_files/detailed_analysis_csvs/atomic_coordinates/ClathrateI_all_CollCode424860.csv
Label,WyckoffSymbol,WyckoffMultiplicity,Occupancy,OccupancyError,x_a,y_b,z_c,x_error,y_error,z_error
K1,a,2,0.611,0.01,0,0,0,,,
K2,d,6,1,,0.25,0.5,0,,,
As1,c,6,0.5,,0.25,0,0.5,,,
Zn1,c,6,0.5,,0.25,0,0.5,,,
As2,i,16,0.731,0.003,0.18343,0.18343,0.18343,6e-05,6e-05,6e-05
Zn2,i,16,0.1827,6e-04,0.18343,0.18343,0.18343,6e-05,6e-05,6e-05
As3,i,16,0.069,0.003,0.1526,0.1526,0.1526,6e-04,6e-04,6e-04
Zn3,i,16,0.0173,6e-04,0.1526,0.1526,0.1526,6e-04,6e-04,6e-04
As4,k,24,0.5,,0,0.31091,0.11805,,3e-05,3e-05
Zn4,k,24,0.5,,0,0.31091,0.11805,,3e-05,3e-05

File: notebook/workflow/interactive_report_files/detailed_analysis_csvs/atomic_coordinates/ClathrateI_all_CollCode424861.csv
Label,WyckoffSymbol,WyckoffMultiplicity,Occupancy,OccupancyError,x_a,y_b,z_c,x_error,y_error,z_error
Cs1,a,2,0.179,0.003,0,0,0,,,
Cs2,d,6,1,,0.25,0.5,0,,,
As1,c,6,0.5,,0.25,0,0.5,,,
Zn1,c,6,0.5,,0.25,0,0.5,,,
As2,i,16,0.7,0.002,0.18383,0.18383,0.18383,6e-05,6e-05,6e-05
Zn2,i,16,0.175,6e-04,0.18383,0.18383,0.18383,6e-05,6e-05,6e-05
As3,i,16,0.1,0.002,0.1528,0.1528,0.1528,4e-04,4e-04,4e-04
Zn3,i,16,0.025,6e-04,0.1528,0.1528,0.1528,4e-04,4e-04,4e-04
As4,k,24,0.5,,0,0.30894,0.11943,,3e-05,4e-05
Zn4,k,24,0.5,,0,0.30894,0.11943,,3e-05,4e-05

File: notebook/workflow/interactive_report_files/detailed_analysis_csvs/atomic_coordinates/ClathrateI_all_CollCode424862.csv
Label,WyckoffSymbol,WyckoffMultiplicity,Occupancy,OccupancyError,x_a,y_b,z_c,x_error,y_error,z_error
Cs1,a,2,0.629,0.006,0,0,0,,,
Cs2,d,6,1,,0.25,0.5,0,,,
As1,c,6,0.518,0.016,0.25,0,0.5,,,
Cd1,c,6,0.482,0.016,0.25,0,0.5,,,
As2,i,16,0.703,0.004,0.18522,0.18522,0.18522,9e-05,9e-05,9e-05
Cd2,i,16,0.1758,9e-04,0.18522,0.18522,0.18522,9e-05,9e-05,9e-05
As3,i,16,0.097,0.004,0.1535,0.1535,0.1535,7e-04,7e-04,7e-04
Cd3,i,16,0.0242,9e-04,0.1535,0.1535,0.1535,7e-04,7e-04,7e-04
As4,k,24,0.507,0.011,0,0.30789,0.12113,,5e-05,5e-05
Cd4,k,24,0.493,0.011,0,0.30789,0.12113,,5e-05,5e-05

File: notebook/workflow/interactive_report_files/detailed_analysis_csvs/atomic_coordinates/ClathrateI_all_CollCode424863.csv
Label,WyckoffSymbol,WyckoffMultiplicity,Occupancy,OccupancyError,x_a,y_b,z_c,x_error,y_error,z_error
Rb1,a,2,0.583,0.007,0,0,0,,,
Rb2,d,6,1,,0.25,0.5,0,,,
As1,c,6,0.5,,0.25,0,0.5,,,
Zn1,c,6,0.5,,0.25,0,0.5,,,
As2,i,16,0.733,0.004,0.18338,0.18338,0.18338,9e-05,9e-05,9e-05
Zn2,i,16,0.1833,9e-04,0.18338,0.18338,0.18338,9e-05,9e-05,9e-05
As3,i,16,0.067,0.004,0.1513,0.1513,0.1513,9e-04,9e-04,9e-04
Zn3,i,16,0.0167,9e-04,0.1513,0.1513,0.1513,9e-04,9e-04,9e-04
As4,k,24,0.5,,0,0.31042,0.11859,,5e-05,5e-05
Zn4,k,24,0.5,,0,0.31042,0.11859,,5e-05,5e-05

File: notebook/workflow/interactive_report_files/detailed_analysis_csvs/atomic_coordinates/ClathrateI_all_CollCode425873.csv
Label,WyckoffSymbol,WyckoffMultiplicity,Occupancy,OccupancyError,x_a,y_b,z_c,x_error,y_error,z_error
K1,a,2,1,,0,0,0,,,
K2,d,6,1,,0.5,0,0.25,,,
Sn1,k,24,0.82,,0.312453,0.11762,0,1.8e-05,1.8e-05,
Ga1,k,24,0.18,,0.312453,0.11762,0,1.8e-05,1.8e-05,
Sn2,i,16,0.93,,0.183155,0.183155,0.183155,1.2e-05,1.2e-05,1.2e-05
Ga2,i,16,0.07,,0.183155,0.183155,0.183155,1.2e-05,1.2e-05,1.2e-05
Sn3,c,6,0.49,,0.5,0.25,0,,,
Ga3,c,6,0.51,,0.5,0.25,0,,,

File: notebook/workflow/interactive_report_files/detailed_analysis_csvs/atomic_coordinates/ClathrateI_all_CollCode426509.csv
Label,WyckoffSymbol,WyckoffMultiplicity,Occupancy,OccupancyError,x_a,y_b,z_c,x_error,y_error,z_error
Sn1,c,6,0.342,0.008,0.25,0,0.5,,,
Zn1,c,6,0.658,0.008,0.25,0,0.5,,,
Sn2,i,16,1,,0.182634,0.182634,0.182634,1.1e-05,1.1e-05,1.1e-05
Sn3,k,24,1,,0,0.31547,0.11841,,2e-05,1.9e-05
K1,a,2,1,,0,0,0,,,
K2,d,6,1,,0.25,0.5,0,,,
