Repository: PrabhuLab/ml-crystals

# ml-crystals
Extract information from .cif files commonly used in crystallography. Identify crystalline structures and potential use cases.

File: notebook/workflow/interactive_report_files/detailed_analysis_csvs/atomic_coordinates/ClathrateI_all_CollCode427684.csv
Label,WyckoffSymbol,WyckoffMultiplicity,Occupancy,OccupancyError,x_a,y_b,z_c,x_error,y_error,z_error
K1,a,2,1,,0,0,0,,,
K2,d,6,1,,0.25,0.5,0,,,
Si1,c,6,0.25,,0.25,0,0.5,,,
Al1,c,6,0.75,,0.25,0,0.5,,,
Si2,i,16,0.96,,0.184278,0.184278,0.184278,7e-06,7e-06,7e-06
Al2,i,16,0.04,,0.184278,0.184278,0.184278,7e-06,7e-06,7e-06
Si3,k,24,0.88,,0,0.303357,0.116903,,9e-06,1e-05
Al3,k,24,0.12,,0,0.303357,0.116903,,9e-06,1e-05

File: notebook/workflow/interactive_report_files/detailed_analysis_csvs/atomic_coordinates/ClathrateI_all_CollCode427685.csv
Label,WyckoffSymbol,WyckoffMultiplicity,Occupancy,OccupancyError,x_a,y_b,z_c,x_error,y_error,z_error
Rb1,a,2,1,,0,0,0,,,
Rb2,d,6,1,,0.25,0.5,0,,,
Si1,c,6,0.4,,0.25,0,0.5,,,
Al1,c,6,0.6,,0.25,0,0.5,,,
Si2,i,16,0.95,,0.184663,0.184663,0.184663,1.1e-05,1.1e-05,1.1e-05
Al2,i,16,0.05,,0.184663,0.184663,0.184663,1.1e-05,1.1e-05,1.1e-05
Si3,k,24,0.85,,0,0.303489,0.118019,,1.6e-05,1.6e-05
Al3,k,24,0.15,,0,0.303489,0.118019,,1.6e-05,1.6e-05

File: notebook/workflow/interactive_report_files/detailed_analysis_csvs/atomic_coordinates/ClathrateI_all_CollCode427686.csv
Label,WyckoffSymbol,WyckoffMultiplicity,Occupancy,OccupancyError,x_a,y_b,z_c,x_error,y_error,z_error
Cs1,a,2,0.9408,0.0014,0,0,0,,,
Cs2,d,6,1,,0.25,0.5,0,,,
Si1,c,6,0.59,,0.25,0,0.5,,,
Al1,c,6,0.41,,0.25,0,0.5,,,
Si2,i,16,0.9,,0.185113,0.185113,0.185113,1.7e-05,1.7e-05,1.7e-05
Al2,i,16,0.1,,0.185113,0.185113,0.185113,1.7e-05,1.7e-05,1.7e-05
Si3,k,24,0.84,,0,0.30354,0.11941,,2e-05,2e-05
Al3,k,24,0.16,,0,0.30354,0.11941,,2e-05,2e-05

File: notebook/workflow/interactive_report_files/detailed_analysis_csvs/atomic_coordinates/ClathrateI_all_CollCode429309.csv
Label,WyckoffSymbol,WyckoffMultiplicity,Occupancy,OccupancyError,x_a,y_b,z_c,x_error,y_error,z_error
K1,a,2,1,,0,0,0,,,
K2,d,6,1,,0.25,0.5,0,,,
Si1,c,6,0.506,0.002,0.25,0,0.5,,,
Zn1,c,6,0.494,0.002,0.25,0,0.5,,,
Si2,i,16,1,,0.183994,0.183994,0.183994,1.2e-05,1.2e-05,1.2e-05
Si3,k,24,0.978,0.0013,0,0.305826,0.117506,,1.6e-05,1.6e-05
Zn2,k,24,0.022,0.0013,0,0.305826,0.117506,,1.6e-05,1.6e-05

File: notebook/workflow/interactive_report_files/detailed_analysis_csvs/atomic_coordinates/ClathrateI_all_CollCode429310.csv
Label,WyckoffSymbol,WyckoffMultiplicity,Occupancy,OccupancyError,x_a,y_b,z_c,x_error,y_error,z_error
Rb1,a,2,0.9312,0.0017,0,0,0,,,
Rb2,d,6,1,,0.25,0.5,0,,,
Si1,c,6,0.555,0.002,0.25,0,0.5,,,
Zn1,c,6,0.445,0.002,0.25,0,0.5,,,
Si2,i,16,1,,0.184262,0.184262,0.184262,1.3e-05,1.3e-05,1.3e-05
Si3,k,24,0.96,0.0011,0,0.305739,0.118304,,1.8e-05,1.8e-05
Zn2,k,24,0.04,0.0011,0,0.305739,0.118304,,1.8e-05,1.8e-05

File: notebook/workflow/interactive_report_files/detailed_analysis_csvs/atomic_coordinates/ClathrateI_all_CollCode429311.csv
Label,WyckoffSymbol,WyckoffMultiplicity,Occupancy,OccupancyError,x_a,y_b,z_c,x_error,y_error,z_error
Rb1,a,2,0.944,0.002,0,0,0,,,
Rb2,d,6,1,,0.25,0.5,0,,,
Si1,c,6,0.548,0.003,0.25,0,0.5,,,
Zn1,c,6,0.452,0.003,0.25,0,0.5,,,
Si2,i,16,1,,0.18423,0.18423,0.18423,2e-05,2e-05,2e-05
Si3,k,24,0.9604,0.0016,0,0.30586,0.11825,,3e-05,3e-05
Zn2,k,24,0.0396,0.0016,0,0.30586,0.11825,,3e-05,3e-05

File: notebook/workflow/interactive_report_files/detailed_analysis_csvs/atomic_coordinates/ClathrateI_all_CollCode429312.csv
Label,WyckoffSymbol,WyckoffMultiplicity,Occupancy,OccupancyError,x_a,y_b,z_c,x_error,y_error,z_error
Cs1,a,2,0.723,0.003,0,0,0,,,
Cs2,d,6,1,,0.25,0.5,0,,,
Si1,c,6,0.524,0.006,0.25,0,0.5,,,
Ga1,c,6,0.476,0.006,0.25,0,0.5,,,
Si2,i,16,1,,0.18482,0.18482,0.18482,5e-05,5e-05,5e-05
Si3,k,24,0.823,0.003,0,0.3048,0.11969,,5e-05,5e-05
Ga2,k,24,0.177,0.003,0,0.3048,0.11969,,5e-05,5e-05

File: notebook/workflow/interactive_report_files/detailed_analysis_csvs/atomic_coordinates/ClathrateI_all_CollCode429313.csv
Label,WyckoffSymbol,WyckoffMultiplicity,Occupancy,OccupancyError,x_a,y_b,z_c,x_error,y_error,z_error
Cs1,a,2,0.808,0.007,0,0,0,,,
Cs2,d,6,1,,0.25,0.5,0,,,
Si1,c,6,0.549,0.012,0.25,0,0.5,,,
Ga1,c,6,0.451,0.012,0.25,0,0.5,,,
Si2,i,16,1,,0.18499,0.18499,0.18499,1e-04,1e-04,1e-04
Si3,k,24,0.814,0.006,0,0.30508,0.1198,,0.00012,0.00012
Ga2,k,24,0.186,0.006,0,0.30508,0.1198,,0.00012,0.00012

File: notebook/workflow/interactive_report_files/detailed_analysis_csvs/atomic_coordinates/ClathrateI_all_CollCode429314.csv
Label,WyckoffSymbol,WyckoffMultiplicity,Occupancy,OccupancyError,x_a,y_b,z_c,x_error,y_error,z_error
Cs1,a,2,0.856,0.008,0,0,0,,,
Cs2,d,6,1,,0.25,0.5,0,,,
Si1,c,6,0.574,0.013,0.25,0,0.5,,,
Ga1,c,6,0.426,0.013,0.25,0,0.5,,,
Si2,i,16,1,,0.18519,0.18519,0.18519,0.00011,0.00011,0.00011
Si3,k,24,0.814,0.007,0,0.30534,0.11993,,0.00013,0.00013
Ga2,k,24,0.186,0.007,0,0.30534,0.11993,,0.00013,0.00013

File: notebook/workflow/interactive_report_files/detailed_analysis_csvs/atomic_coordinates/ClathrateI_all_CollCode433277.csv
Label,WyckoffSymbol,WyckoffMultiplicity,Occupancy,OccupancyError,x_a,y_b,z_c,x_error,y_error,z_error
I1,a,2,0.775,0.008,0,0,0,,,
I2,d,6,1,,0.25,0.5,0,,,
Ge1,c,6,1,,0.5,0.25,0,,,
Ge2,i,16,0.543,0.007,0.18481,0.18481,0.18481,5e-05,5e-05,5e-05
P1,i,16,0.457,0.007,0.18481,0.18481,0.18481,5e-05,5e-05,5e-05
Ge3,k,24,1,,0.30677,0.11862,0,5e-05,5e-05,

File: notebook/workflow/interactive_report_files/detailed_analysis_csvs/atomic_coordinates/ClathrateI_all_CollCode433278.csv
Label,WyckoffSymbol,WyckoffMultiplicity,Occupancy,OccupancyError,x_a,y_b,z_c,x_error,y_error,z_error
I1,a,2,0.934,0.008,0,0,0,,,
I2,d,6,1,,0.25,0.5,0,,,
Ge1,c,6,0.8634,,0.5,0.25,0,,,
As1,c,6,0.1366,,0.5,0.25,0,,,
Ge2,i,16,0.8634,,0.1835,0.1835,0.1835,4e-05,4e-05,4e-05
As2,i,16,0.1366,,0.1835,0.1835,0.1835,4e-05,4e-05,4e-05
Ge3,k,24,0.8486,,0.30974,0.11741,0,6e-05,6e-05,
As3,k,24,0.1344,,0.30974,0.11741,0,6e-05,6e-05,

File: notebook/workflow/interactive_report_files/detailed_analysis_csvs/atomic_coordinates/ClathrateI_all_CollCode433338.csv
Label,WyckoffSymbol,WyckoffMultiplicity,Occupancy,OccupancyError,x_a,y_b,z_c,x_error,y_error,z_error
Rb1,a,2,0.988,0.004,0,0,0,,,
Rb2,d,6,1,,0.25,0.5,0,,,
Si1,k,24,0.961,0.002,0.30564,0.11835,0,7e-05,7e-05,
Zn1,k,24,0.039,0.002,0.30564,0.11835,0,7e-05,7e-05,
Si2,i,16,1,,0.18429,0.18429,0.18429,5e-05,5e-05,5e-05
Si3,c,6,0.553,0.004,0,0.5,0.25,,,
Zn2,c,6,0.447,0.004,0,0.5,0.25,,,

File: notebook/workflow/interactive_report_files/detailed_analysis_csvs/atomic_coordinates/ClathrateI_all_CollCode46841.csv
Label,WyckoffSymbol,WyckoffMultiplicity,Occupancy,OccupancyError,x_a,y_b,z_c,x_error,y_error,z_error
Rb1,a,2,0.384,0.008,0,0,0,,,
Rb2,d,6,1,,0.25,0.5,0,,,
Si1,i,16,1,,0.18384,0.18384,0.18384,0.00016,0.00016,0.00016
Si2,c,6,1,,0.25,0,0.5,,,
Si3,k,24,1,,0,0.30471,0.11854,,0.00025,0.00022

File: notebook/workflow/interactive_report_files/detailed_analysis_csvs/atomic_coordinates/ClathrateI_all_CollCode48621.csv
Label,WyckoffSymbol,WyckoffMultiplicity,Occupancy,OccupancyError,x_a,y_b,z_c,x_error,y_error,z_error
Na1,a,2,1,,0,0,0,,,
Na2,d,6,1,,0.25,0.5,0,,,
Si1,c,6,1,,0.25,0,0.5,,,
Si2,i,16,0.826,0.007,0.18611,0.18611,0.18611,0.00016,0.00016,0.00016
B1,i,16,0.174,0.007,0.18611,0.18611,0.18611,0.00016,0.00016,0.00016
Si3,k,24,0.947,0.005,0,0.3042,0.1188,,2e-04,2e-04
B2,k,24,0.053,0.005,0,0.3042,0.1188,,2e-04,2e-04

File: notebook/workflow/interactive_report_files/detailed_analysis_csvs/atomic_coordinates/ClathrateI_all_CollCode499448.csv
Label,WyckoffSymbol,WyckoffMultiplicity,Occupancy,OccupancyError,x_a,y_b,z_c,x_error,y_error,z_error
Cs1,a,2,1,,0,0,0,,,
Cs2,d,6,1,,0.25,0.5,0,,,
Sn1,c,6,0.666,0.004,0.25,0,0.5,,,
Sn2,i,16,1,,0.18309,0.18309,0.18309,3e-05,3e-05,3e-05
Sn3,k,24,0.7,0.04,0,0.3066,0.1143,,0.001,5e-04
Sn4,k,24,0.31,0.04,0,0.347,0.1346,,0.002,0.0013

File: notebook/workflow/interactive_report_files/detailed_analysis_csvs/atomic_coordinates/ClathrateI_all_CollCode56719.csv
Label,WyckoffSymbol,WyckoffMultiplicity,Occupancy,OccupancyError,x_a,y_b,z_c,x_error,y_error,z_error
Ba1,a,2,0.958,2e-04,0,0,0,,,
Ba2,d,6,0.9769,1e-04,0.25,0.5,0,,,
Ga1,c,6,0.348,,0.25,0,0.5,,,
Ge1,c,6,0.652,,0.25,0,0.5,,,
Ga2,i,16,0.348,,0.1855,0.1855,0.1855,1e-04,,
Ge2,i,16,0.652,,0.1855,0.1855,0.1855,1e-04,,
Ga3,k,24,0.348,,0,0.308,0.1185,,1e-04,1e-04
Ge3,k,24,0.652,,0,0.308,0.1185,,1e-04,1e-04

File: notebook/workflow/interactive_report_files/detailed_analysis_csvs/atomic_coordinates/ClathrateI_all_CollCode59226.csv
Label,WyckoffSymbol,WyckoffMultiplicity,Occupancy,OccupancyError,x_a,y_b,z_c,x_error,y_error,z_error
Ge1,c,6,0.55,0.05,0.25,0,0.5,,,
Ge2,i,16,1,,0.182,0.182,0.182,0.001,0.001,0.001
Ge3,k,24,1,,0,0.311,0.118,,0.001,0.001
I1,a,2,1,,0,0,0,,,
I2,d,6,1,,0.25,0.5,0,,,
I3,c,6,0.45,0.05,0.25,0,0.5,,,

File: notebook/workflow/interactive_report_files/detailed_analysis_csvs/atomic_coordinates/ClathrateI_all_CollCode607983.csv
Label,WyckoffSymbol,WyckoffMultiplicity,Occupancy,OccupancyError,x_a,y_b,z_c,x_error,y_error,z_error
Al1,c,6,0.5,,0.25,0,0.5,,,
Ge1,c,6,0.5,,0.25,0,0.5,,,
Al2,i,16,0.5,,0.183,0.183,0.183,,,
Ge2,i,16,0.5,,0.183,0.183,0.183,,,
Al3,k,24,0.5,,0,0.31,0.116,,,
Ge3,k,24,0.5,,0,0.31,0.116,,,
Na1,a,2,1,,0,0,0,,,
Na2,d,6,1,,0.25,0.5,0,,,

File: notebook/workflow/interactive_report_files/detailed_analysis_csvs/atomic_coordinates/ClathrateI_all_CollCode608260.csv
Label,WyckoffSymbol,WyckoffMultiplicity,Occupancy,OccupancyError,x_a,y_b,z_c,x_error,y_error,z_error
Al1,c,6,0.5,,0.25,0,0.5,,,
Sn1,c,6,0.5,,0.25,0,0.5,,,
Al2,i,16,0.5,,0.183,0.183,0.183,,,
Sn2,i,16,0.5,,0.183,0.183,0.183,,,
Al3,k,24,0.5,,0,0.31,0.116,,,
Sn3,k,24,0.5,,0,0.31,0.116,,,
K1,a,2,1,,0,0,0,,,
K2,d,6,1,,0.25,0.5,0,,,

File: notebook/workflow/interactive_report_files/detailed_analysis_csvs/atomic_coordinates/ClathrateI_all_CollCode627107.csv
Label,WyckoffSymbol,WyckoffMultiplicity,Occupancy,OccupancyError,x_a,y_b,z_c,x_error,y_error,z_error
Cs1,a,2,1,,0,0,0,,,
Cs2,d,6,1,,0,0.25,0.5,,,
Sn1,c,6,1,,0.25,0,0.5,,,
Sn2,i,16,1,,0.185,0.185,0.185,,,
Sn3,k,24,1,,0,0.309,0.118,,,

File: notebook/workflow/interactive_report_files/detailed_analysis_csvs/atomic_coordinates/ClathrateI_all_CollCode627108.csv
Label,WyckoffSymbol,WyckoffMultiplicity,Occupancy,OccupancyError,x_a,y_b,z_c,x_error,y_error,z_error
Cs1,d,6,1,,0.25,0.5,0,,,
Cs2,a,2,1,,0,0,0,,,
Sn1,c,6,1,,0.25,0,0.5,,,
Sn2,i,16,1,,0.1802,0.1802,0.1802,6e-04,6e-04,6e-04
Sn3,k,24,1,,0,0.3158,0.126,,9e-04,8e-04

File: notebook/workflow/interactive_report_files/detailed_analysis_csvs/atomic_coordinates/ClathrateI_all_CollCode634280.csv
Label,WyckoffSymbol,WyckoffMultiplicity,Occupancy,OccupancyError,x_a,y_b,z_c,x_error,y_error,z_error
Sr1,a,2,1,,0,0,0,,,
Sr2,d,6,1,,0,0.25,0.5,,,
Ga1,c,6,0.35,,0.25,0,0.5,,,
Ge1,c,6,0.65,,0.25,0,0.5,,,
Ga2,i,16,0.35,,0.184,0.184,0.184,,,
Ge2,i,16,0.65,,0.184,0.184,0.184,,,
Ga3,k,24,0.35,,0,0.31,0.117,,,
Ge3,k,24,0.65,,0,0.31,0.117,,,

File: notebook/workflow/interactive_report_files/detailed_analysis_csvs/atomic_coordinates/ClathrateI_all_CollCode634471.csv
Label,WyckoffSymbol,WyckoffMultiplicity,Occupancy,OccupancyError,x_a,y_b,z_c,x_error,y_error,z_error
K1,a,2,1,,0,0,0,,,
K2,d,6,1,,0.25,0.5,0,,,
Ga1,c,6,1,,0.25,0,0.5,,,
Si1,i,16,0.9,,0.183,0.183,0.183,,,
Ga2,i,16,0.1,,0.183,0.183,0.183,,,
Si2,k,24,0.735,,0,0.31,0.116,,,
Ga3,k,24,0.265,,0,0.31,0.116,,,

File: notebook/workflow/interactive_report_files/detailed_analysis_csvs/atomic_coordinates/ClathrateI_all_CollCode634728.csv
Label,WyckoffSymbol,WyckoffMultiplicity,Occupancy,OccupancyError,x_a,y_b,z_c,x_error,y_error,z_error
Ga1,c,6,0.5,,0.25,0,0.5,,,
Si1,c,6,0.5,,0.25,0,0.5,,,
Ga2,i,16,0.5,,0.185,0.185,0.185,,,
Si2,i,16,0.5,,0.185,0.185,0.185,,,
Ga3,k,24,0.5,,0,0.308,0.118,,,
Si3,k,24,0.5,,0,0.308,0.118,,,
Na1,a,2,1,,0,0,0,,,
Na2,d,6,1,,0.25,0.5,0,,,

File: notebook/workflow/interactive_report_files/detailed_analysis_csvs/atomic_coordinates/ClathrateI_all_CollCode635417.csv
Label,WyckoffSymbol,WyckoffMultiplicity,Occupancy,OccupancyError,x_a,y_b,z_c,x_error,y_error,z_error
Sr1,a,2,1,,0,0,0,,,
Sr2,d,6,1,,0,0.25,0.5,,,
Ga1,c,6,0.35,,0.25,0,0.5,,,
Si1,c,6,0.65,,0.25,0,0.5,,,
Ga2,i,16,0.35,,0.185,0.185,0.185,,,
Si2,i,16,0.65,,0.185,0.185,0.185,,,
Ga3,k,24,0.35,,0,0.308,0.118,,,
Si3,k,24,0.65,,0,0.308,0.118,,,

File: notebook/workflow/interactive_report_files/detailed_analysis_csvs/atomic_coordinates/ClathrateI_all_CollCode710030.csv
Label,WyckoffSymbol,WyckoffMultiplicity,Occupancy,OccupancyError,x_a,y_b,z_c,x_error,y_error,z_error
K1,a,2,1,,0,0,0,,,
K2,d,6,1,,0.25,0.5,0,,,
Ge1,c,6,0.676,0.008,0.25,0,0.5,,,
Ge2,i,16,1,,0.18353,0.18353,0.18353,6e-05,,
Ge3,k,24,0.71,0.01,0,0.3053,0.117,,2e-04,4e-04
Ge4,k,24,0.29,0.01,0,0.3383,0.126,,6e-04,0.001

File: notebook/workflow/interactive_report_files/detailed_analysis_csvs/atomic_coordinates/ClathrateI_all_CollCode710091.csv
Label,WyckoffSymbol,WyckoffMultiplicity,Occupancy,OccupancyError,x_a,y_b,z_c,x_error,y_error,z_error
Ba1,d,6,1,,0.25,0.5,0,,,
Ba2,a,2,0.782,0.015,0,0,0,,,
Sr1,a,2,0.218,0.015,0,0,0,,,
Ge1,k,24,1,,0,0.30921,0.11756,,5e-05,5e-05
Ge2,i,16,1,,0.18361,0.18361,0.18361,3e-05,3e-05,3e-05
Zn1,c,6,1,,0.25,0,0.5,,,

File: notebook/workflow/interactive_report_files/detailed_analysis_csvs/atomic_coordinates/ClathrateI_all_CollCode79866.csv
Label,WyckoffSymbol,WyckoffMultiplicity,Occupancy,OccupancyError,x_a,y_b,z_c,x_error,y_error,z_error
Si1,c,6,1,,0.25,0,0.5,,,
Si2,i,16,1,,0.184,0.184,0.184,0.001,0.001,0.001
Si3,k,24,1,,0,0.305,0.121,,0.001,0.002
Ba1,d,6,0.82,0.01,0.25,0.5,0,,,
K1,a,2,0.9,0.01,0,0,0,,,
K2,d,6,0.18,0.03,0.25,0.5,0,,,

File: notebook/workflow/interactive_report_files/detailed_analysis_csvs/atomic_coordinates/ClathrateI_all_CollCode86756.csv
Label,WyckoffSymbol,WyckoffMultiplicity,Occupancy,OccupancyError,x_a,y_b,z_c,x_error,y_error,z_error
Si1,c,6,1,,0.25,0,0.5,,,
Si2,i,16,1,,0.1847,0.1847,0.1847,2e-04,2e-04,2e-04
Si3,k,24,1,,0,0.3088,0.1173,,2e-04,2e-04
Na1,a,2,1,,0,0,0,,,
Na2,d,6,1,,0.25,0.5,0,,,

File: notebook/workflow/interactive_report_files/detailed_analysis_csvs/atomic_coordinates/ClathrateI_all_CollCode90174.csv
Label,WyckoffSymbol,WyckoffMultiplicity,Occupancy,OccupancyError,x_a,y_b,z_c,x_error,y_error,z_error
Sr1,a,2,1,,0,0,0,,,
Sr2,j,24,0.25,,0.25,0.4758,0.9758,,3e-04,3e-04
Ga1,c,6,0.3478,,0.25,0,0.5,,,
Ge1,c,6,0.6521,,0.25,0,0.5,,,
Ga2,i,16,0.3478,,0.18403,0.18403,0.18403,8e-05,8e-05,8e-05
Ge2,i,16,0.6521,,0.18403,0.18403,0.18403,8e-05,8e-05,8e-05
Ga3,k,24,0.3478,,0,0.3089,0.1169,,1e-04,1e-04
Ge3,k,24,0.6521,,0,0.3089,0.1169,,1e-04,1e-04

File: notebook/workflow/interactive_report_files/detailed_analysis_csvs/atomic_coordinates/ClathrateI_all_CollCode90467.csv
Label,WyckoffSymbol,WyckoffMultiplicity,Occupancy,OccupancyError,x_a,y_b,z_c,x_error,y_error,z_error
Sr1,a,2,1,,0,0,0,,,
Sr2,d,6,1,,0.25,0.5,0,,,
Ga1,c,6,0.3483,,0.25,0,0.5,,,
Ge1,c,6,0.6517,,0.25,0,0.5,,,
Ga2,i,16,0.3475,,0.1847,0.1847,0.1847,2e-04,2e-04,2e-04
Ge2,i,16,0.6525,,0.1847,0.1847,0.1847,2e-04,2e-04,2e-04
Ga3,k,24,0.3479,,0,0.3098,0.1158,,2e-04,3e-04
Ge3,k,24,0.6521,,0,0.3098,0.1158,,2e-04,3e-04

File: notebook/workflow/interactive_report_files/detailed_analysis_csvs/atomic_coordinates/ClathrateI_all_CollCode91285.csv
Label,WyckoffSymbol,WyckoffMultiplicity,Occupancy,OccupancyError,x_a,y_b,z_c,x_error,y_error,z_error
Si1,c,6,1.006,0.009,0.25,0,0.5,,,
Si2,i,16,1.01,0.005,0.1848,0.1848,0.1848,2e-04,2e-04,2e-04
Si3,k,24,1.018,0.002,0,0.3063,0.1186,,2e-04,5e-04
K1,a,2,0.885,0.004,0,0,0,,,
K2,d,6,0.975,0.003,0.25,0.5,0,,,

File: notebook/workflow/interactive_report_files/detailed_analysis_csvs/atomic_coordinates/ClathrateI_all_CollCode91286.csv
Label,WyckoffSymbol,WyckoffMultiplicity,Occupancy,OccupancyError,x_a,y_b,z_c,x_error,y_error,z_error
Si1,c,6,0.995,0.001,0.25,0,0.5,,,
Si2,i,16,1.013,0.005,0.1843,0.1843,0.1843,2e-04,2e-04,2e-04
Si3,k,24,1.004,0.002,0,0.3037,0.1186,,4e-04,8e-04
Rb1,a,2,0.218,0.005,0,0,0,,,
Rb2,d,6,0.952,0.007,0.25,0.5,0,,,

File: notebook/workflow/interactive_report_files/detailed_analysis_csvs/atomic_coordinates/ClathrateI_all_CollCode91287.csv
Label,WyckoffSymbol,WyckoffMultiplicity,Occupancy,OccupancyError,x_a,y_b,z_c,x_error,y_error,z_error
Ge1,c,6,0.691,0.003,0.25,0,0.5,,,
Ge2,i,16,0.997,0.002,0.1833,0.1833,0.1833,3e-04,3e-04,3e-04
Ge3,k,24,0.998,0.005,0,0.3151,0.1148,,2e-04,4e-04
K1,a,2,0.854,0.006,0,0,0,,,
K2,d,6,0.969,0.004,0.25,0.5,0,,,

File: notebook/workflow/interactive_report_files/detailed_analysis_csvs/atomic_coordinates/ClathrateI_all_CollCode93455.csv
Label,WyckoffSymbol,WyckoffMultiplicity,Occupancy,OccupancyError,x_a,y_b,z_c,x_error,y_error,z_error
Ba1,a,2,1,,0,0,0,,,
Ba2,j,24,0.25,,0.25,0.5132,0.0132,,,
Ga1,k,24,0.5,,0,0.3085,0.1182,,,
Ge1,k,24,0.5,,0,0.3085,0.1182,,,
Ga2,i,16,0.0625,,0.1844,0.1844,0.1844,,,
Ge2,i,16,0.9375,,0.1844,0.1844,0.1844,,,
Ga3,c,6,0.5,,0.25,0,0.5,,,
Ge3,c,6,0.5,,0.25,0,0.5,,,

File: notebook/workflow/interactive_report_files/detailed_analysis_csvs/atomic_coordinates/ClathrateI_all_CollCode93456.csv
Label,WyckoffSymbol,WyckoffMultiplicity,Occupancy,OccupancyError,x_a,y_b,z_c,x_error,y_error,z_error
Sr1,a,2,1,,0,0,0,,,
Sr2,j,24,0.25,,0.25,0.4765,0.9765,,,
Ga1,k,24,0.5,,0,0.3092,0.1172,,,
Ge1,k,24,0.5,,0,0.3092,0.1172,,,
Ga2,i,16,0.0625,,0.1841,0.1841,0.1841,,,
Ge2,i,16,0.9375,,0.1841,0.1841,0.1841,,,
Ga3,c,6,0.5,,0.25,0,0.5,,,
Ge3,c,6,0.5,,0.25,0,0.5,,,

File: notebook/workflow/interactive_report_files/detailed_analysis_csvs/atomic_coordinates/ClathrateI_all_CollCode93457.csv
Label,WyckoffSymbol,WyckoffMultiplicity,Occupancy,OccupancyError,x_a,y_b,z_c,x_error,y_error,z_error
Ba1,a,2,1,,0,0,0,,,
Ba2,j,24,0.25,,0.25,0.5012,0.0012,,,
Ga1,k,24,0.4297,,0,0.3062,0.1193,,,
Si1,k,24,0.5703,,0,0.3062,0.1193,,,
Ga2,i,16,0.1089,,0.1854,0.1854,0.1854,,,
Si2,i,16,0.8911,,0.1854,0.1854,0.1854,,,
Ga3,c,6,0.656,,0.25,0,0.5,,,
Si3,c,6,0.344,,0.25,0,0.5,,,

File: notebook/workflow/interactive_report_files/detailed_analysis_csvs/atomic_coordinates/ClathrateI_all_CollCode93844.csv
Label,WyckoffSymbol,WyckoffMultiplicity,Occupancy,OccupancyError,x_a,y_b,z_c,x_error,y_error,z_error
I1,a,2,1,,0,0,0,,,
I2,c,6,1,,0.25,0,0.5,,,
Sn1,k,24,0.417,,0.3097,0,0.1252,4e-04,,5e-04
In1,k,24,0.583,,0.3097,0,0.1252,4e-04,,5e-04
P1,i,16,1,,0.1928,0.1928,0.1928,1e-04,1e-04,1e-04
P2,d,6,1,,0.5,0,0.25,,,

File: notebook/workflow/interactive_report_files/detailed_analysis_csvs/atomic_coordinates/ClathrateI_all_CollCode94297.csv
Label,WyckoffSymbol,WyckoffMultiplicity,Occupancy,OccupancyError,x_a,y_b,z_c,x_error,y_error,z_error
Eu1,a,2,1,,0,0,0,,,
Eu2,k,24,0.25,,0.2441,0.5,-0.0413,9e-04,,4e-04
Ga1,c,6,0.348,,0.25,0,0.5,,,
Ge1,c,6,0.652,,0.25,0,0.5,,,
Ga2,i,16,0.348,,0.18396,0.18396,0.18396,6e-05,6e-05,6e-05
Ge2,i,16,0.652,,0.18396,0.18396,0.18396,6e-05,6e-05,6e-05
Ga3,k,24,0.348,,0,0.3092,0.1169,,1e-04,1e-04
Ge3,k,24,0.652,,0,0.3092,0.1169,,1e-04,1e-04

File: notebook/workflow/interactive_report_files/detailed_analysis_csvs/atomic_coordinates/ClathrateI_all_CollCode94298.csv
Label,WyckoffSymbol,WyckoffMultiplicity,Occupancy,OccupancyError,x_a,y_b,z_c,x_error,y_error,z_error
Ba1,a,2,1,,0,0,0,,,
Ba2,k,24,0.25,,0.2441,0.5,-0.0413,9e-04,,4e-04
Ga1,c,6,0.348,,0.25,0,0.5,,,
Ge1,c,6,0.652,,0.25,0,0.5,,,
Ga2,i,16,0.348,,0.18452,0.18452,0.18452,2e-05,2e-05,2e-05
Ge2,i,16,0.652,,0.18452,0.18452,0.18452,2e-05,2e-05,2e-05
Ga3,k,24,0.348,,0,0.30843,0.11813,,3e-05,1e-05
Ge3,k,24,0.652,,0,0.30843,0.11813,,3e-05,1e-05

File: notebook/workflow/interactive_report_files/detailed_analysis_csvs/atomic_coordinates/ClathrateI_all_CollCode95916.csv
Label,WyckoffSymbol,WyckoffMultiplicity,Occupancy,OccupancyError,x_a,y_b,z_c,x_error,y_error,z_error
Sr1,a,2,1,,0,0,0,,,
Sr2,k,24,0.25,,0,0.25312,0.46346,,2e-05,8e-05
Ge1,c,6,0.241,0.004,0.25,0,0.5,,,
Ga1,c,6,0.759,0.004,0.25,0,0.5,,,
Ge2,i,16,0.762,0.003,0.1839,0.1839,0.1839,2e-05,2e-05,2e-05
Ga2,i,16,0.238,0.003,0.1839,0.1839,0.1839,2e-05,2e-05,2e-05
Ge3,k,24,0.568,0.003,0,0.30889,0.11722,,3e-05,2e-05
Ga3,k,24,0.432,0.003,0,0.30889,0.11722,,3e-05,2e-05

File: notebook/workflow/interactive_report_files/detailed_analysis_csvs/atomic_coordinates/ClathrateI_all_CollCode95917.csv
Label,WyckoffSymbol,WyckoffMultiplicity,Occupancy,OccupancyError,x_a,y_b,z_c,x_error,y_error,z_error
Sr1,a,2,0.24,0.004,0,0,0,,,
Eu1,a,2,0.76,0.004,0,0,0,,,
Sr2,k,24,0.169,0.001,0,0.2524,0.4605,,2e-04,1e-04
Eu2,k,24,0.081,0.001,0,0.2524,0.4605,,2e-04,1e-04
Ge1,c,6,0.303,0.006,0.25,0,0.5,,,
Ga1,c,6,0.697,0.006,0.25,0,0.5,,,
Ge2,i,16,0.82,0.005,0.18418,0.18418,0.18418,3e-05,3e-05,3e-05
Ga2,i,16,0.18,0.005,0.18418,0.18418,0.18418,3e-05,3e-05,3e-05
Ge3,k,24,0.691,0.004,0,0.30863,0.11689,,4e-05,4e-05
Ga3,k,24,0.309,0.004,0,0.30863,0.11689,,4e-05,4e-05

File: notebook/workflow/interactive_report_files/detailed_analysis_csvs/atomic_coordinates/ClathrateI_all_CollCode99511.csv
Label,WyckoffSymbol,WyckoffMultiplicity,Occupancy,OccupancyError,x_a,y_b,z_c,x_error,y_error,z_error
Ba1,a,2,0.9935,0.0045,0,0,0,,,
Ba2,d,6,0.996,0.002,0.25,0.5,0,,,
Si1,c,6,0.3353,3e-04,0.25,0,0.5,,,
Ga1,c,6,0.582,0.002,0.25,0,0.5,,,
Si2,i,16,0.8758,5e-04,0.1848,0.1848,0.1848,1e-04,1e-04,1e-04
Ga2,i,16,0.0621,7e-04,0.1848,0.1848,0.1848,1e-04,1e-04,1e-04
Si3,k,24,0.7494,3e-04,0,0.3062,0.1192,,9e-04,8e-04
Ga3,k,24,0.2297,3e-04,0,0.3062,0.1192,,9e-04,8e-04
